Repository: lukaJiglic/glaze-workshop

# Glaze Workshop

A ceramics portfolio and practical reference tool — a personal glaze library with search, filtering, a batch calculator with live UMF chemistry, a custom recipe editor, learning paths, a glossary, and a troubleshooting guide.

---

## Data

Recipe JSON lives in `public/knowledge/glaze/` (8 recipe files + taxonomy, colour-profiles, visual-metadata, glaze-families, plus expansion data: colour guides, firing programs, body response, materials, playbooks, benchmarks, step-by-step instructions). All loaded in parallel on app mount via `glazeStore.loadAll()`.

Reference data compiled into the app bundle (`src/data/`):
- `material-analyses.ts` — oxide weight percentages and LOI for 63 ceramic materials with cost tiers, used for UMF calculation
- `materials-knowledge.ts` — material descriptions, change impacts, substitutions, colorant ranges
- `glossary.ts` — 120+ ceramics terms with seeAlso cross-links
- `learning-paths.ts` — 3 guided learning paths with recipe and concept sequences
- `cautions.ts` — safety warnings (barium, manganese, food-surface testing, etc.)
- `sources.ts` — recipe source attribution (70+ entries)
- `colorant-combinations.ts` — combined colorant effects for 25+ pairs
- `application-notes.ts` — thickness, specific gravity, and layering guidance by firing range and surface
- `recipe-import.ts` — material name alias mapping for 95+ materials (Glazy/Digitalfire import support)

---

## Files

- `sources.json`: source ledger with publishers and URLs.
- `taxonomy.json`: firing, atmosphere, kiln, clay, technique, colour, surface, and reference-note taxonomies.
- `materials.json`: oxides, raw materials, defects, and safety notes.
- `recipes-earthenware.json`: curated low-fire and earthenware recipes.
- `recipes-midfire.json`: curated mid-fire recipes.
- `recipes-highfire.json`: curated high-fire stoneware and porcelain recipes.
- `recipes-highfire-extended.json`: additional high-fire formulas and surface families.
- `recipes-digitalfire-core.json`: modern reference recipes from Digitalfire.
- `recipes-digitalfire-extended.json`: additional Digitalfire reference formulas for fit testing, matte comparison, and reactive surface study.
- `recipes-digitalfire-slip-bases.json`: Alberta Slip, Ravenscrag Slip, and fluid-melt reference recipes.
- `recipes-raku.json`: curated raku recipes.
- `colour-profiles.json`: display-oriented swatches and recipe-to-colour mappings for future app use.
- `calculation-guides.json`: glaze calculation concepts, formulas, and change-impact heuristics.
- `goal-driven-guides.json`: user-intent to recipe-family selection guides.
- `adjustment-programs.json`: symptom-driven next-test programs tied to recipes, schedules, and workflows.
- `stain-host-matrix.json`: host-base compatibility ratings for stain families and sensitive warm colors.
- `coating-recipes.json`: workshop-template starter systems for engobes, underglazes, terra sigillata, oxide washes, and overglaze refire work.
- `body-glaze-recommendations.json`: body-specific recipe recommendations with confidence and inference notes.
- `recipe-lineages.json`: recipe-family branching, fit intent, and "why this variant exists" knowledge.
- `stain-systems.json`: ceramic stain families, host-glaze rules, and stain loading guidance.
- `coating-systems.json`: slips, engobes, underglazes, terra sigillata, glazes, and overglaze systems.
- `body-properties.json`: shrinkage, porosity, vitrification, grog effects, and body-behavior ranges.
- `manufacturer-body-datasets.json`: specific commercial clay-body records with published shrinkage and absorption data.
- `commercial-product-lines.json`: commercial underglaze and brush-on glaze family behavior plus representative color-shift examples.
- `commercial-layering-guides.json`: official layering protocols, clear-host choices, and combination cautions for commercial systems.
- `commercial-combo-examples.json`: official commercial combo-sheet datasets and project-based layering examples with app-facing colour labels.
- `commercial-combo-matrices.json`: matrix-style commercial combo indexes and highlighted stack records, including AMACO layering families.
- `commercial-swatch-library.json`: app-facing swatch cards for high-value commercial glaze products and grounds.
- `umf-targets.json`: broad chemistry target ranges and family chemistry signals.
- `clay-compatibility.json`: clay-body fit tendencies and compatibility rules.
- `firing-schedules.json`: schedule principles and reference firing programs.
- `substitutions.json`: chemistry-preserving substitution guidance.
- `durability-guidelines.json`: durability, liner, and functional-ware guidance.
- `defect-troubleshooting.json`: if/then defect diagnosis and corrective actions.
- `process-controls.json`: specific gravity, rheology, and slurry-control guidance.
- `glaze-families.json`: style-family knowledge and tradition-level descriptors.

File: public/knowledge/glaze/body-response-matrix.json
{
  "meta": {
    "title": "Body response matrix for glaze families",
    "createdAt": "2026-03-15",
    "note": "This matrix is a directional guide to help choose test paths. It does not replace body-specific fit testing and witness-cone confirmation."
  },
  "bodies": [
    {
      "id": "red-earthenware",
      "label": "Red earthenware",
      "traits": ["warm body color", "often porous at low fire", "high visual contrast for defect lines"]
    },
    {
      "id": "white-earthenware",
      "label": "White earthenware",
      "traits": ["bright background", "low-fire porosity still common", "strong color presentation"]
    },
    {
      "id": "stoneware",
      "label": "Stoneware",
      "traits": ["mid to high-fire functional range", "often iron-bearing", "moderate fit forgiveness"]
    },
    {
      "id": "white-stoneware",
      "label": "White stoneware",
      "traits": ["cleaner color than iron stoneware", "good comparison body", "mid-fire functional target"]
    },
    {
      "id": "porcelain",
      "label": "Porcelain",
      "traits": ["very white", "tight mature body", "exposes fit issues quickly"]
    },
    {
      "id": "grogged-sculpture",
      "label": "Grogged sculpture body",
      "traits": ["coarser texture", "higher shock tolerance", "less ideal for thin transparent liners"]
    },
    {
      "id": "raku-clay",
      "label": "Raku clay",
      "traits": ["intentionally open", "thermal-shock focused", "decorative firing context"]
    }
  ],
  "familyResponses": [
    {
      "id": "lowfire-clear-host",
      "name": "Low-fire clear host family",
      "referenceRecipeIds": ["g3879", "g1916q", "g2931k", "g2931l"],
      "responses": [
        {
          "bodyId": "red-earthenware",
          "fitRisk": "medium-high",
          "colorShift": "strong warm cast under clear",
          "surfaceShift": "clarity can look lower because body tone dominates",
          "applicationTolerance": "medium; over-thick coats cloud quickly",
          "recommendedVariantIds": ["lf-clear-high-expansion-branch", "lf-clear-lower-expansion-branch"],
          "watchFor": ["crazing lines are obvious", "durability claims are limited by body porosity"]
        },
        {
          "bodyId": "white-earthenware",
          "fitRisk": "medium",
          "colorShift": "cleanest low-fire color host behavior",
          "surfaceShift": "good brightness if melt is complete",
          "applicationTolerance": "medium",
          "recommendedVariantIds": ["lf-clear-bright"],
          "watchFor": ["pinholes if burnout is incomplete"]
        },
        {
          "bodyId": "stoneware",
          "fitRisk": "high",
          "colorShift": "warmer and dimmer than intended",
          "surfaceShift": "low-fire clear may underfit maturity expectations",
          "applicationTolerance": "low",
          "recommendedVariantIds": ["lf-clear-zero3-branch"],
          "watchFor": ["body and glaze temperature mismatch can invalidate tests"]
        },
        {
          "bodyId": "white-stoneware",
          "fitRisk": "high",
          "colorShift": "cleaner than iron stoneware but still outside low-fire target behavior",
          "surfaceShift": "host may look underdeveloped",
          "applicationTolerance": "low",
          "recommendedVariantIds": ["lf-clear-zero3-branch"],
          "watchFor": ["use cone-6 families instead when practical"]
        },
        {
          "bodyId": "porcelain",
          "fitRisk": "very-high",
          "colorShift": "visually clean but often not fit-safe at low-fire chemistry",
          "surfaceShift": "apparent clarity can hide stress",
          "applicationTolerance": "low",
          "recommendedVariantIds": ["lf-clear-lower-expansion-branch"],
          "watchFor": ["delayed crazing after cooldown"]
        },
        {
          "bodyId": "grogged-sculpture",
          "fitRisk": "high",
          "colorShift": "body texture dominates clear read",
          "surfaceShift": "roughness and pinholes are amplified",
          "applicationTolerance": "low",
          "recommendedVariantIds": ["lf-clear-high-expansion-branch"],
          "watchFor": ["clear liners rarely align with this body intent"]
        },
        {
          "bodyId": "raku-clay",
          "fitRisk": "very-high",
          "colorShift": "unreliable for clean clear-host goals",
          "surfaceShift": "decorative crackle tendencies dominate",
          "applicationTolerance": "low",
          "recommendedVariantIds": [],
          "watchFor": ["treat as decorative-only context"]
        }
      ]
    },
    {
      "id": "cone6-clear-liner",
      "name": "Cone-6 clear liner family",
      "referenceRecipeIds": ["g2926b", "g1214m", "g1216m", "g2926j", "g3838a"],
      "responses": [
        {
          "bodyId": "red-earthenware",
          "fitRisk": "high",
          "colorShift": "body warmth strongly tints clear",
          "surfaceShift": "can appear more amber than expected",
          "applicationTolerance": "medium",
          "recommendedVariantIds": ["c6-clear-warm-host"],
          "watchFor": ["temperature and body mismatch for true cone-6 intent"]
        },
        {
          "bodyId": "white-earthenware",
          "fitRisk": "high",
          "colorShift": "cleaner than red earthenware but still not primary target body",
          "surfaceShift": "can look overmelted or incompatible depending on body line",
          "applicationTolerance": "medium",
          "recommendedVariantIds": ["c6-clear-warm-host"],
          "watchFor": ["validate body maturity first"]
        },
        {
          "bodyId": "stoneware",
          "fitRisk": "medium",
          "colorShift": "slight warmth on iron-bearing bodies",
          "surfaceShift": "stable and practical with correct fit branch",
          "applicationTolerance": "high",
          "recommendedVariantIds": ["c6-clear-low-expansion-branch", "c6-clear-industrial-benchmark"],
          "watchFor": ["compare liner interior separately from exterior effects"]
        },
        {
          "bodyId": "white-stoneware",
          "fitRisk": "low-medium",
          "colorShift": "clean and neutral host behavior",
          "surfaceShift": "best balance of clarity and forgiveness",
          "applicationTolerance": "high",
          "recommendedVariantIds": ["c6-clear-low-expansion-branch", "c6-clear-warm-host"],
          "watchFor": ["still verify delayed crazing on rims"]
        },
        {
          "bodyId": "porcelain",
          "fitRisk": "medium-high",
          "colorShift": "maximum color purity",
          "surfaceShift": "fit stress appears faster than on stoneware",
          "applicationTolerance": "medium",
          "recommendedVariantIds": ["c6-clear-porcelain-fit", "c6-clear-low-expansion-branch"],
          "watchFor": ["base clear may craze even when it looks ideal"]
        },
        {
          "bodyId": "grogged-sculpture",
          "fitRisk": "medium-high",
          "colorShift": "clear read is disrupted by body tooth",
          "surfaceShift": "pinholes and uneven sheen become more likely",
          "applicationTolerance": "medium-low",
          "recommendedVariantIds": ["c6-clear-low-expansion-branch"],
          "watchFor": ["use sculptural surface families when possible"]
        },
        {
          "bodyId": "raku-clay",
          "fitRisk": "very-high",
          "colorShift": "not reliable for cone-6 clear role",
          "surfaceShift": "thermal-shock context dominates result",
          "applicationTolerance": "low",
          "recommendedVariantIds": [],
          "watchFor": ["not a functional liner path"]
        }
      ]
    },
    {
      "id": "cone6-warm-color-host",
      "name": "Cone-6 warm-color host clear family",
      "referenceRecipeIds": ["g1214m"],
      "responses": [
        {
          "bodyId": "red-earthenware",
          "fitRisk": "high",
          "colorShift": "warm body overwhelms sensitive pink and maroon goals",
          "surfaceShift": "host clarity remains but warm target colors flatten",
          "applicationTolerance": "medium",
          "recommendedVariantIds": [],
          "watchFor": ["body selection can fail warm-color goal before host chemistry"]
        },
        {
          "bodyId": "white-earthenware",
          "fitRisk": "high",
          "colorShift": "better than red body but still outside preferred temperature/body match",
          "surfaceShift": "decent color read with limited fit confidence",
          "applicationTolerance": "medium",
          "recommendedVariantIds": [],
          "watchFor": ["confirm body maturity and fit rigorously"]
        },
        {
          "bodyId": "stoneware",
          "fitRisk": "medium",
          "colorShift": "moderate warming on iron stoneware",
          "surfaceShift": "usable but less color-clean than white bodies",
          "applicationTolerance": "high",
          "recommendedVariantIds": ["c6-clear-warm-host"],
          "watchFor": ["warm host benefit can be lost on dark body tone"]
        },
        {
          "bodyId": "white-stoneware",
          "fitRisk": "low-medium",
          "colorShift": "strong warm-color performance",
          "surfaceShift": "best practical balance for warm color hosts",
          "applicationTolerance": "high",
          "recommendedVariantIds": ["c6-clear-warm-host"],
          "watchFor": ["still compare against base clear for fit margin"]
        },
        {
          "bodyId": "porcelain",
          "fitRisk": "medium",
          "colorShift": "highest warm-color purity",
          "surfaceShift": "host appears clean but can reveal fit stress",
          "applicationTolerance": "medium-high",
          "recommendedVariantIds": ["c6-clear-porcelain-fit", "c6-clear-warm-host"],
          "watchFor": ["if fit fails, blend approach with lower-expansion clear branch"]
        },
        {
          "bodyId": "grogged-sculpture",
          "fitRisk": "medium-high",
          "colorShift": "fine warm-color nuance is mostly lost",
          "surfaceShift": "surface tooth reduces host clarity value",
          "applicationTolerance": "medium-low",
          "recommendedVariantIds": [],
          "watchFor": ["not ideal for color-critical warm host work"]
        },
        {
          "bodyId": "raku-clay",
          "fitRisk": "very-high",
          "colorShift": "warm-color host strategy does not transfer",
          "surfaceShift": "decorative shock path dominates",
          "applicationTolerance": "low",
          "recommendedVariantIds": [],
          "watchFor": ["use raku-specific families instead"]
        }
      ]
    },
    {
      "id": "cone6-reactive-floating-blue",
      "name": "Cone-6 floating-blue reactive family",
      "referenceRecipeIds": ["g2826r", "gr6-m"],
      "responses": [
        {
          "bodyId": "red-earthenware",
          "fitRisk": "high",
          "colorShift": "blue shifts toward muddy green-brown zones",
          "surfaceShift": "cream breaks flatten and lose contrast",
          "applicationTolerance": "low-medium",
          "recommendedVariantIds": ["c6-floating-blue-natural-base"],
          "watchFor": ["body warmth can nullify floating effect"]
        },
        {
          "bodyId": "white-earthenware",
          "fitRisk": "high",
          "colorShift": "better contrast but still outside preferred body/firing match",
          "surfaceShift": "reactive movement can overrun low-fire body assumptions",
          "applicationTolerance": "medium",
          "recommendedVariantIds": ["c6-floating-blue-engineered-base"],
          "watchFor": ["run control and fit become unreliable"]
        },
        {
          "bodyId": "stoneware",
          "fitRisk": "medium",
          "colorShift": "deeper storm blue with warmer breaks",
          "surfaceShift": "strong break and pool behavior",
          "applicationTolerance": "medium",
          "recommendedVariantIds": ["c6-floating-blue-engineered-base", "c6-floating-blue-natural-base"],
          "watchFor": ["thickness and texture drive result more than recipe name"]
        },
        {
          "bodyId": "white-stoneware",
          "fitRisk": "medium",
          "colorShift": "cleanest blue/cream separation for production-style tests",
          "surfaceShift": "high visual range with manageable control",
          "applicationTolerance": "medium-high",
          "recommendedVariantIds": ["c6-floating-blue-engineered-base"],
          "watchFor": ["confirm run distance before production use"]
        },
        {
          "bodyId": "porcelain",
          "fitRisk": "medium-high",
          "colorShift": "very bright contrast and strong pool depth",
          "surfaceShift": "reactivity can become excessive quickly",
          "applicationTolerance": "low-medium",
          "recommendedVariantIds": ["c6-floating-blue-engineered-base"],
          "watchFor": ["small thickness changes can create large run changes"]
        },
        {
          "bodyId": "grogged-sculpture",
          "fitRisk": "medium-high",
          "colorShift": "color complexity rises but clarity drops",
          "surfaceShift": "texture-driven break can be dramatic but rough",
          "applicationTolerance": "medium",
          "recommendedVariantIds": ["c6-floating-blue-natural-base"],
          "watchFor": ["body tooth and glaze run can combine into instability"]
        },
        {
          "bodyId": "raku-clay",
          "fitRisk": "very-high",
          "colorShift": "unreliable transfer of cone-6 floating behavior",
          "surfaceShift": "thermal-shock process dominates",
          "applicationTolerance": "low",
          "recommendedVariantIds": [],
          "watchFor": ["treat as separate decorative test path"]
        }
      ]
    },
    {
      "id": "cone6-functional-matte",
      "name": "Cone-6 functional matte family",
      "referenceRecipeIds": ["g2934", "g2934y", "g1214z1"],
      "responses": [
        {
          "bodyId": "red-earthenware",
          "fitRisk": "high",
          "colorShift": "matte warms quickly and can look muddy",
          "surfaceShift": "dryness risk rises",
          "applicationTolerance": "medium-low",
          "recommendedVariantIds": ["c6-matte-functional-silk"],
          "watchFor": ["functional matte goals usually mismatch low-fire porous bodies"]
        },
        {
          "bodyId": "white-earthenware",
          "fitRisk": "high",
          "colorShift": "softer pastel read",
          "surfaceShift": "can appear chalky if under-melted",
          "applicationTolerance": "medium",
          "recommendedVariantIds": ["c6-matte-functional-silk"],
          "watchFor": ["cone and body mismatch before chemistry"]
        },
        {
          "bodyId": "stoneware",
          "fitRisk": "medium",
          "colorShift": "warmer matte language",
          "surfaceShift": "good matte depth with controlled cooling",
          "applicationTolerance": "medium-high",
          "recommendedVariantIds": ["c6-matte-functional-silk", "c6-matte-calcium-contrast"],
          "watchFor": ["cutlery marking and cleanability checks are mandatory"]
        },
        {
          "bodyId": "white-stoneware",
          "fitRisk": "low-medium",
          "colorShift": "clean matte and satin reads",
          "surfaceShift": "most reliable body for matte branch comparisons",
          "applicationTolerance": "high",
          "recommendedVariantIds": ["c6-matte-functional-silk", "c6-matte-calcium-contrast"],
          "watchFor": ["cooling profile can shift sheen more than expected"]
        },
        {
          "bodyId": "porcelain",
          "fitRisk": "medium-high",
          "colorShift": "cooler, cleaner matte tones",
          "surfaceShift": "fit stress and dryness appear early on tight body",
          "applicationTolerance": "medium",
          "recommendedVariantIds": ["c6-matte-functional-silk"],
          "watchFor": ["use lower-thickness tests before full-coverage application"]
        },
        {
          "bodyId": "grogged-sculpture",
          "fitRisk": "medium-high",
          "colorShift": "matte can accent body roughness strongly",
          "surfaceShift": "dryness and pinholes are more likely",
          "applicationTolerance": "medium",
          "recommendedVariantIds": ["c6-matte-calcium-contrast"],
          "watchFor": ["prefer sculptural surface families for coarse bodies"]
        },
        {
          "bodyId": "raku-clay",
          "fitRisk": "very-high",
          "colorShift": "functional matte framework does not map",
          "surfaceShift": "decorative response dominates",
          "applicationTolerance": "low",
          "recommendedVariantIds": [],
          "watchFor": ["not a functional matte path"]
        }
      ]
    },
    {
      "id": "natural-base-amber-family",
      "name": "Natural-base amber and branch family",
      "referenceRecipeIds": ["ga6-a", "ga6-b", "ga6-g", "gr6-n"],
      "responses": [
        {
          "bodyId": "red-earthenware",
          "fitRisk": "high",
          "colorShift": "amber collapses toward darker brown",
          "surfaceShift": "natural transitions become heavy",
          "applicationTolerance": "medium",
          "recommendedVariantIds": ["nat-amber-roasted-stability"],
          "watchFor": ["too much warmth can erase family nuance"]
        },
        {
          "bodyId": "white-earthenware",
          "fitRisk": "high",
          "colorShift": "warmer amber still visible",
          "surfaceShift": "branch differences are visible but body fit remains weak at target cone",
          "applicationTolerance": "medium",
          "recommendedVariantIds": ["nat-amber-honey-reactive"],
          "watchFor": ["evaluate as aesthetic test, not production fit conclusion"]
        },
        {
          "bodyId": "stoneware",
          "fitRisk": "medium",
          "colorShift": "rich amber and rutile-brown transitions",
          "surfaceShift": "strong natural movement with moderate control",
          "applicationTolerance": "medium",
          "recommendedVariantIds": ["nat-amber-honey-reactive", "nat-amber-roasted-stability"],
          "watchFor": ["raw-slip drying behavior can confuse chemistry interpretation"]
        },
        {
          "bodyId": "white-stoneware",
          "fitRisk": "medium",
          "colorShift": "cleanest reading of family transitions",
          "surfaceShift": "best platform for branch comparison",
          "applicationTolerance": "medium-high",
          "recommendedVariantIds": ["nat-amber-honey-reactive", "nat-base-celadon-branch"],
          "watchFor": ["branch intent can diverge quickly with thickness"]
        },
        {
          "bodyId": "porcelain",
          "fitRisk": "medium-high",
          "colorShift": "lighter and sometimes unexpectedly bright transitions",
          "surfaceShift": "reactive branches can run more dramatically",
          "applicationTolerance": "medium-low",
          "recommendedVariantIds": ["nat-base-celadon-branch"],
          "watchFor": ["use conservative thickness and catch support"]
        },
        {
          "bodyId": "grogged-sculpture",
          "fitRisk": "medium-high",
          "colorShift": "earthier and rougher natural look",
          "surfaceShift": "texture emphasizes natural branch character",
          "applicationTolerance": "medium",
          "recommendedVariantIds": ["nat-amber-roasted-stability"],
          "watchFor": ["surface roughness may exceed functional tolerance"]
        },
        {
          "bodyId": "raku-clay",
          "fitRisk": "very-high",
          "colorShift": "family does not map cleanly to raku process",
          "surfaceShift": "thermal-shock route overrides intended cone-6 behavior",
          "applicationTolerance": "low",
          "recommendedVariantIds": [],
          "watchFor": ["treat as separate decorative experimentation"]
        }
      ]
    },
    {
      "id": "highfire-clear-family",
      "name": "Cone-10 clear and liner family",
      "referenceRecipeIds": ["g1947u", "gr10-a", "gr10-b"],
      "responses": [
        {
          "bodyId": "red-earthenware",
          "fitRisk": "very-high",
          "colorShift": "body/firing mismatch invalidates high-fire clear intent",
          "surfaceShift": "not a practical use path",
          "applicationTolerance": "low",
          "recommendedVariantIds": [],
          "watchFor": ["do not generalize high-fire clear behavior to low-fire bodies"]
        },
        {
          "bodyId": "white-earthenware",
          "fitRisk": "very-high",
          "colorShift": "outside normal body range",
          "surfaceShift": "non-representative result",
          "applicationTolerance": "low",
          "recommendedVariantIds": [],
          "watchFor": ["body suitability fails first"]
        },
        {
          "bodyId": "stoneware",
          "fitRisk": "low-medium",
          "colorShift": "slight warmth on iron bodies",
          "surfaceShift": "reliable clear and liner behavior with proper maturity",
          "applicationTolerance": "high",
          "recommendedVariantIds": [],
          "watchFor": ["atmosphere and reduction control become major variables"]
        },
        {
          "bodyId": "white-stoneware",
          "fitRisk": "low-medium",
          "colorShift": "clean transparent read",
          "surfaceShift": "strong functional-candidate platform",
          "applicationTolerance": "high",
          "recommendedVariantIds": [],
          "watchFor": ["verify cone placement across kiln zones"]
        },
        {
          "bodyId": "porcelain",
          "fitRisk": "medium",
          "colorShift": "maximum clarity and pool visibility",
          "surfaceShift": "fit and run shifts are highly visible",
          "applicationTolerance": "medium-high",
          "recommendedVariantIds": [],
          "watchFor": ["porcelain exposes fit stress quickly"]
        },
        {
          "bodyId": "grogged-sculpture",
          "fitRisk": "medium",
          "colorShift": "texture softens clarity value",
          "surfaceShift": "transparent role may be less useful than atmospheric families",
          "applicationTolerance": "medium",
          "recommendedVariantIds": [],
          "watchFor": ["evaluate if clear intent matches sculptural surface goals"]
        },
        {
          "bodyId": "raku-clay",
          "fitRisk": "very-high",
          "colorShift": "high-fire clear model does not transfer",
          "surfaceShift": "decorative process mismatch",
          "applicationTolerance": "low",
          "recommendedVariantIds": [],
          "watchFor": ["keep raku and high-fire functional paths separate"]
        }
      ]
    },
    {
      "id": "raku-surface-family",
      "name": "Raku metallic and crackle family",
      "referenceRecipeIds": ["turquoise-raku", "copper-red-raku", "metallic-copper-raku", "dry-alligator-raku"],
      "responses": [
        {
          "bodyId": "red-earthenware",
          "fitRisk": "high",
          "colorShift": "raku effects are unstable and low-repeatability on non-raku bodies",
          "surfaceShift": "thermal-shock mismatch can cause failures",
          "applicationTolerance": "low",
          "recommendedVariantIds": [],
          "watchFor": ["use raku clay for process validity"]
        },
        {
          "bodyId": "white-earthenware",
          "fitRisk": "high",
          "colorShift": "decorative effects appear but reliability is poor",
          "surfaceShift": "crackle and carbon effects are unpredictable",
          "applicationTolerance": "low",
          "recommendedVariantIds": [],
          "watchFor": ["body thermal-shock behavior is limiting factor"]
        },
        {
          "bodyId": "stoneware",
          "fitRisk": "medium-high",
          "colorShift": "raku effects possible but body shock tolerance varies",
          "surfaceShift": "risk of cracking increases with dense stoneware",
          "applicationTolerance": "medium-low",
          "recommendedVariantIds": [],
          "watchFor": ["test small pieces before larger forms"]
        },
        {
          "bodyId": "white-stoneware",
          "fitRisk": "medium-high",
          "colorShift": "can show bright decorative effects with careful process",
          "surfaceShift": "still less shock-safe than true raku body",
          "applicationTolerance": "medium-low",
          "recommendedVariantIds": [],
          "watchFor": ["decorative-only use remains likely"]
        },
        {
          "bodyId": "porcelain",
          "fitRisk": "very-high",
          "colorShift": "high crack risk and low process reliability",
          "surfaceShift": "not a stable raku substrate",
          "applicationTolerance": "low",
          "recommendedVariantIds": [],
          "watchFor": ["avoid unless specifically researching failure envelope"]
        },
        {
          "bodyId": "grogged-sculpture",
          "fitRisk": "medium",
          "colorShift": "decorative effects can be strong with coarse texture",
          "surfaceShift": "surface ruggedness increases",
          "applicationTolerance": "medium",
          "recommendedVariantIds": [],
          "watchFor": ["test reduction timing consistency"]
        },
        {
          "bodyId": "raku-clay",
          "fitRisk": "low-medium",
          "colorShift": "intended metallic, crackle, and smoke effects",
          "surfaceShift": "best shock resilience for raku process",
          "applicationTolerance": "high",
          "recommendedVariantIds": [],
          "watchFor": ["maintain decorative-only functional status unless proven otherwise"]
        }
      ]
    }
  ],
  "decisionRules": [
    {
      "id": "body-first-host-second",
      "rule": "Pick body and firing context first, then select host or effect branch.",
      "why": "Many color and fit failures are body-context failures, not recipe failures.",
      "sourceIds": ["digitalfire-glaze-fit", "digitalfire-clay-porosity", "digitalfire-crazing"]
    },
    {
      "id": "white-body-for-color-decisions",
      "rule": "Use a white or light body for color-host and stain-host decisions before validating on warmer bodies.",
      "why": "Body color can hide or fake host chemistry performance.",
      "sourceIds": ["digitalfire-porcelain", "digitalfire-stoneware", "digitalfire-ceramic-stain"]
    },
    {
      "id": "separate-functional-and-decorative",
      "rule": "Keep decorative branches and functional-candidate branches in separate test tracks.",
      "why": "Reactive and raku surface success does not imply functional durability.",
      "sourceIds": ["ct-raku", "digitalfire-g3806c", "insight-glazes"]
    }
  ]
}

File: public/knowledge/glaze/colour-development-guides.json
{
  "meta": {
    "title": "Colour development guides",
    "createdAt": "2026-03-15",
    "note": "These guides focus on the moving parts behind colour: host glaze, body, thickness, cooling, and chemistry. They are meant to help plan tests, not promise exact fired colour."
  },
  "families": [
    {
      "id": "clear-hosts",
      "name": "Clear host selection",
      "goal": "Use transparent bases intentionally instead of treating every clear as interchangeable.",
      "bestHosts": [
        "G2926B for stable general cone-6 hosting",
        "G1214M for sensitive warm colours and chrome-tin routes",
        "G1216M or G3838A for tight porcelain fit",
        "G3879 for maximum low-fire clarity"
      ],
      "colourants": [
        "stains and underglaze layers usually show more honestly under a clear than inside a reactive base",
        "tiny host differences matter most in warm colours and near-white tints"
      ],
      "bodyEffects": [
        "white stoneware and porcelain preserve colour purity better than warm buff or red bodies",
        "red earthenware always contributes warmth under a clear, even under a very neutral host"
      ],
      "thicknessEffects": [
        "one extra coat can be the difference between clean colour and clouded decoration",
        "clarity problems at low fire are often thickness problems before they are chemistry problems"
      ],
      "coolingEffects": [
        "stable clears usually change less with cooling than reactive families",
        "slow cooling can still soften transparency or encourage a slight milkiness in some matte-adjacent hosts"
      ],
      "commonMistakes": [
        "adding opacifier to a clear host and then wondering why the colour looks dead",
        "testing a warm stain in the wrong clear and blaming the stain number",
        "trying to solve a host problem by adding more colourant"
      ],
      "stepSequence": [
        "pick the clear based on fit first and colour role second",
        "fire the clear alone on the target body",
        "put the same colour system under two or three host clears before committing"
      ],
      "referenceRecipeIds": ["g2926b", "g1214m", "g1216m", "g3838a", "g3879"],
      "sourceIds": ["digitalfire-ceramic-stain", "mason-reference-guide", "digitalfire-g2926b", "digitalfire-g1214m"]
    },
    {
      "id": "celadon-green",
      "name": "Celadon green",
      "goal": "Build a light iron transparent that reads green instead of muddy amber.",
      "bestHosts": [
        "clean transparent hosts with little or no opacifier",
        "Ravenscrag celadon branches or stable cone-6 clears on very light bodies"
      ],
      "colourants": [
        "low iron loads usually create the tint rather than a saturated iron effect",
        "iron must stay low enough that the host remains transparent"
      ],
      "bodyEffects": [
        "porcelain and very white stoneware show the clearest celadon family",
        "warmer stoneware shifts the same recipe toward olive or amber"
      ],
      "thicknessEffects": [
        "thin sections often look almost clear while pools go green",
        "too much thickness pushes the family toward olive, amber, or cloudy green"
      ],
      "coolingEffects": [
        "gentle cooling can deepen the green slightly in some hosts",
        "the body effect is usually stronger than the cooling effect"
      ],
      "atmosphereEffects": [
        "oxidation celadons at cone 6 read cleaner and lighter",
        "reduction high-fire celadons can read deeper and more traditional"
      ],
      "commonMistakes": [
        "using a dark or speckled body and expecting a pure celadon",
        "adding rutile or opacifier and then wondering why the result is no longer celadon",
        "raising iron to fix weak colour instead of improving the host and thickness"
      ],
      "stepSequence": [
        "start with a clean transparent host",
        "test low iron increments on a white body",
        "promote the lowest iron amount that still gives a visible green pool"
      ],
      "referenceRecipeIds": ["gr6-n", "edouards-celadon-vert"],
      "sourceIds": ["digitalfire-gr6n", "ct-stoneware", "digitalfire-oxides"]
    },
    {
      "id": "iron-amber-honey",
      "name": "Iron amber and honey",
      "goal": "Use iron as a warm transparent colourant instead of pushing straight into temmoku or rust.",
      "bestHosts": [
        "Alberta Slip and similar warm natural bases",
        "clear or semi-transparent bases with enough melt to stay glassy"
      ],
      "colourants": [
        "small iron additions warm a transparent host into amber or honey",
        "natural iron-bearing slip bases can reach amber with little or no extra colourant"
      ],
      "bodyEffects": [
        "white bodies show a clearer honey read",
        "iron-bearing bodies push the family darker and browner"
      ],
      "thicknessEffects": [
        "thin edges can stay tea-clear while pooled areas go amber",
        "heavy thickness quickly pushes the family toward brown"
      ],
      "coolingEffects": [
        "slow cooling often deepens warmth and variation",
        "faster cooling can keep the amber cleaner and more glassy"
      ],
      "commonMistakes": [
        "overloading iron when the real goal was transparency plus warmth",
        "choosing a host that is too matte to let the colour glow",
        "ignoring the body contribution in natural-base systems"
      ],
      "stepSequence": [
        "start from the warm clear or natural base first",
        "test thickness on a vertical tile",
        "stop at the first amber zone before the glaze goes brown and saturated"
      ],
      "referenceRecipeIds": ["ga6-a", "ga6-b", "gr10-a"],
      "sourceIds": ["digitalfire-ga6a", "digitalfire-ga6b", "digitalfire-oxides"]
    },
    {
      "id": "cobalt-blue",
      "name": "Cobalt blue",
      "goal": "Control blue saturation before cobalt flattens the whole glaze.",
      "bestHosts": [
        "stable transparent gloss for clean blue",
        "reactive hosts when the goal is breaking, mottling, or depth rather than flat blue"
      ],
      "colourants": [
        "small cobalt additions show immediately",
        "cobalt pairs well with rutile, iron, or tin when a more complex blue is wanted"
      ],
      "bodyEffects": [
        "white bodies keep cobalt brighter and cleaner",
        "warm bodies mute or green the blue slightly"
      ],
      "thicknessEffects": [
        "thin cobalt can read elegant and transparent",
        "heavy cobalt often reads flat, heavy, or overly dark before it reads more beautiful"
      ],
      "coolingEffects": [
        "cooling usually matters less than host and thickness in straightforward cobalt blue",
        "it matters more in floating-blue families where cobalt is only one part of the result"
      ],
      "commonMistakes": [
        "raising cobalt when the host itself is dull",
        "using oxide and carbonate as if they were equal-strength additions",
        "ignoring how fast cobalt buries subtle breaking"
      ],
      "stepSequence": [
        "test light, medium, and strong cobalt loads in the same host",
        "compare one stable host and one reactive host",
        "choose the weakest cobalt loading that still reads blue enough"
      ],
      "referenceRecipeIds": ["steves-brilliant-ink-blue", "g2826r", "gr6-m"],
      "sourceIds": ["ct-midfire", "digitalfire-g2826r", "digitalfire-oxides"]
    },
    {
      "id": "floating-blue",
      "name": "Floating blue",
      "goal": "Get cream breaking, blue pools, and movement without losing all control.",
      "bestHosts": [
        "reactive cone-6 hosts with moderate fluidity",
        "natural-base floating-blue branches when a softer geological look is wanted"
      ],
      "colourants": [
        "cobalt gives the blue body of the glaze",
        "rutile and often tin help create the cream breaking and float effect"
      ],
      "bodyEffects": [
        "lighter bodies give more obvious cream-and-blue separation",
        "dark bodies can collapse the family into murky blue-brown"
      ],
      "thicknessEffects": [
        "this family often needs more thickness than a stable liner to come alive",
        "too much thickness turns the floating effect into pure run risk"
      ],
      "coolingEffects": [
        "cooling can increase cream breaking and variegation",
        "standard versus slow cool should be treated as part of the recipe"
      ],
      "commonMistakes": [
        "testing only one coat count",
        "making the host too stable and then expecting it to float",
        "pushing cobalt when the real missing ingredient is movement"
      ],
      "stepSequence": [
        "compare an engineered floating blue and a natural-base floating blue",
        "run at least three thickness levels",
        "document texture response on the same tile because break over relief is part of the look"
      ],
      "referenceRecipeIds": ["g2826r", "gr6-m"],
      "sourceIds": ["digitalfire-g2826r", "digitalfire-gr6m", "digitalfire-melt-fluidity"]
    },
    {
      "id": "copper-turquoise",
      "name": "Copper turquoise and green",
      "goal": "Keep oxidation copper bright instead of muddy, brown, or overly volatile.",
      "bestHosts": [
        "clear glossy oxidation hosts",
        "fluid gloss hosts only when dramatic pooling is part of the intent"
      ],
      "colourants": [
        "copper usually wants a cleaner, more open host than iron does",
        "higher copper is not the only route to stronger colour; host clarity matters more than many expect"
      ],
      "bodyEffects": [
        "white bodies keep turquoise brighter",
        "red or dark bodies push the colour toward green, brown, or a dirtier read"
      ],
      "thicknessEffects": [
        "thicker copper often goes greener and darker",
        "too much thickness can create crawling or a muddy sealed surface before the colour actually improves"
      ],
      "coolingEffects": [
        "cooling usually changes depth more than hue in oxidation copper",
        "very fluid hosts can show stronger pooling-based shifts"
      ],
      "commonMistakes": [
        "adding more copper to a host that is already too opaque or too matte",
        "treating food-surface questions as solved because the colour looks commercially familiar",
        "using copper oxide at carbonate amounts"
      ],
      "stepSequence": [
        "test a stable clear host and a fluid host side by side",
        "use three copper levels rather than one heroic high load",
        "reject the first version that begins to crawl or over-darken"
      ],
      "referenceRecipeIds": ["aqua-blue-dry-glaze", "g3806c", "turquoise-raku"],
      "sourceIds": ["ct-earthenware", "digitalfire-g3806c", "ct-raku", "digitalfire-oxides"]
    },
    {
      "id": "iron-red",
      "name": "Iron red and rust red",
      "goal": "Develop warm red iron surfaces without misreading brown as success.",
      "bestHosts": [
        "reactive cone-6 hosts designed for iron red",
        "high-fire iron gloss hosts when the target is darker and richer"
      ],
      "colourants": [
        "iron red is a host-plus-schedule problem, not just a high-iron problem",
        "the host must stay active enough to let iron develop as a surface event"
      ],
      "bodyEffects": [
        "lighter bodies show the red shift more clearly",
        "iron-rich bodies push the result darker and can hide whether the glaze is truly red"
      ],
      "thicknessEffects": [
        "iron red usually needs enough thickness to develop but not enough to go muddy black-brown",
        "thin application often reads as a disappointing amber or weak brown"
      ],
      "coolingEffects": [
        "cooling is often decisive in whether the glaze reads red, rust, or just brown",
        "document the schedule before changing the formula"
      ],
      "commonMistakes": [
        "raising iron before controlling schedule and thickness",
        "judging success from one tile only",
        "using an overly stable host and expecting iron red to appear"
      ],
      "stepSequence": [
        "use the reference iron-red host first",
        "compare standard cool and slower cool on identical application thickness",
        "only then test small iron adjustments"
      ],
      "referenceRecipeIds": ["g2826x", "helens-matt-textured-rust"],
      "sourceIds": ["digitalfire-g2826x", "ct-midfire", "digitalfire-oxides"]
    },
    {
      "id": "chrome-tin-pink",
      "name": "Chrome-tin pink and maroon",
      "goal": "Protect warm chrome-tin colour from the wrong host chemistry.",
      "bestHosts": [
        "clear hosts chosen specifically for warm-colour development",
        "clean white or porcelain bodies"
      ],
      "colourants": [
        "chrome and tin can produce the famous pink route only in the right host window",
        "the host must stay clean enough for the colour event to read"
      ],
      "bodyEffects": [
        "white bodies matter more here than in darker iron families",
        "warm or speckled bodies can make a good pink host look like a bad recipe"
      ],
      "thicknessEffects": [
        "moderate, even coverage usually performs better than heavy pooling",
        "too much opacity can choke the pink development"
      ],
      "coolingEffects": [
        "cooling matters less than host choice and body colour in this family",
        "schedule should still stay consistent while choosing the host"
      ],
      "commonMistakes": [
        "testing the colour only in a general-purpose clear",
        "letting zinc-bearing or overly modified hosts muddy the response",
        "assuming more chrome or more tin solves a host problem"
      ],
      "stepSequence": [
        "test the same pink addition in at least two clear hosts",
        "use the lightest body available",
        "lock the winning host before exploring shade changes"
      ],
      "referenceRecipeIds": ["g1214m"],
      "sourceIds": ["digitalfire-g1214m", "mason-reference-guide", "digitalfire-ceramic-stain"]
    },
    {
      "id": "oatmeal-cream-soft-white",
      "name": "Oatmeal, cream, and soft white",
      "goal": "Build warm opaque or semi-opaque surfaces without drifting into dead beige.",
      "bestHosts": [
        "silky or satin matte hosts",
        "calcium or magnesia matte families with enough melt left in them"
      ],
      "colourants": [
        "rutile, titanium, tin, and zircon all influence the warmth differently",
        "a warm white often depends on host chemistry more than on one heavy opacifier"
      ],
      "bodyEffects": [
        "warm bodies can make the result rich and earthy or simply dirty",
        "white bodies show whether the recipe itself is elegant or only body-assisted"
      ],
      "thicknessEffects": [
        "thin sections can keep some life while thick sections go oatmeal or stone",
        "heavy opacity quickly kills depth if the host was already matte"
      ],
      "coolingEffects": [
        "slow cooling often increases the soft buttery quality",
        "fast cooling can keep the surface cleaner but less complex"
      ],
      "commonMistakes": [
        "using zircon as a cheap tin replacement and expecting the same warmth",
        "loading both rutile and opacity too heavily",
        "choosing a base that is already too dry before adding cream-building ingredients"
      ],
      "stepSequence": [
        "pick the host surface first: silky, satin, or matte",
        "test one warmth source and one opacifier separately before combining them",
        "promote the first version that keeps both softness and some depth"
      ],
      "referenceRecipeIds": ["g2934", "g2934y", "g2571a", "g2240"],
      "sourceIds": ["digitalfire-g2934", "digitalfire-g2934y", "digitalfire-g2571a", "digitalfire-g2240"]
    },
    {
      "id": "black-and-smoke",
      "name": "Black, smoke, and deep dark surfaces",
      "goal": "Separate transparent dark gloss, opaque black, and decorative smoke-black effects.",
      "bestHosts": [
        "transparent iron hosts for temmoku-style depth",
        "stain or opacity-assisted hosts for flatter, denser blacks",
        "raku or smoke paths for decorative carbon-black results"
      ],
      "colourants": [
        "iron, manganese, cobalt, chrome, stain, and carbon all create dark surfaces differently",
        "a black glaze can be rich and transparent or dead and opaque depending on the path"
      ],
      "bodyEffects": [
        "dark bodies make it harder to see whether the glaze itself has depth",
        "light bodies reveal whether the black comes from the glaze or from the body underneath"
      ],
      "thicknessEffects": [
        "more thickness often gives more black but less complexity",
        "thin edges can reveal whether the glaze is actually a dark transparent family"
      ],
      "coolingEffects": [
        "cooling matters most in iron-rich glossy darks",
        "smoke-black decorative systems depend more on post-fire reduction than on kiln cooling"
      ],
      "commonMistakes": [
        "calling every black result the same family",
        "using opacity to hide a weak dark host instead of improving the base",
        "treating decorative smoke black as a functional glaze path"
      ],
      "stepSequence": [
        "decide whether the target is depth, opacity, or smoke effect",
        "test a dark transparent, an opacified dark, and a decorative route separately",
        "judge the edge transitions as carefully as the pooled black zones"
      ],
      "referenceRecipeIds": ["tenmoku-qit-3", "ga6-h", "smoke-black", "dry-alligator-raku"],
      "sourceIds": ["ct-stoneware", "digitalfire-ga6h", "ct-raku", "mason-reference-guide"]
    }
  ]
}
