Repository: lukaJiglic/glaze-workshop

## Files

- `sources.json`: source ledger with publishers and URLs.
- `taxonomy.json`: firing, atmosphere, kiln, clay, technique, colour, surface, and reference-note taxonomies.
- `materials.json`: oxides, raw materials, defects, and safety notes.
- `recipes-earthenware.json`: curated low-fire and earthenware recipes.
- `recipes-midfire.json`: curated mid-fire recipes.
- `recipes-highfire.json`: curated high-fire stoneware and porcelain recipes.
- `recipes-highfire-extended.json`: additional high-fire formulas and surface families.
- `recipes-digitalfire-core.json`: modern reference recipes from Digitalfire.

File: public/knowledge/glaze/colour-profiles.json
{
  "meta": {
    "title": "Glaze colour profiles for display",
    "createdAt": "2026-03-10",
    "note": "Swatches are display approximations, not guarantees. Actual results depend on clay body, thickness, atmosphere, cooling, and lighting."
  },
  "profiles": [
    { "id": "water-clear", "name": "Water Clear", "familyId": "clear", "swatchHex": "#e7efef", "appearance": "nearly colorless transparent gloss", "sourceIds": ["ct-earthenware", "ct-midfire", "ct-stoneware"] },
    { "id": "ultraclear-lowfire", "name": "Ultra-Clear Low Fire", "familyId": "clear", "swatchHex": "#edf2f1", "appearance": "very clear low-fire transparent", "sourceIds": ["digitalfire-g3879"] },
    { "id": "warm-lowfire-clear", "name": "Warm Low-Fire Clear", "familyId": "clear", "swatchHex": "#ece6dc", "appearance": "clear with a slight warm or amber low-fire cast", "sourceIds": ["digitalfire-g1916q", "digitalfire-g2931k"] },
    { "id": "lowfire-fit-clear", "name": "Low-Fire Fit Clear", "familyId": "clear", "swatchHex": "#e8ebe7", "appearance": "clean low-fire transparent tuned for tighter fit", "sourceIds": ["digitalfire-g2931l"] },
    { "id": "milky-clear", "name": "Milky Clear", "familyId": "clear", "swatchHex": "#d6dbd5", "appearance": "clouded transparent to semi-opaque clear", "sourceIds": ["ct-midfire"] },
    { "id": "chrome-tin-clear", "name": "Chrome-Tin Clear", "familyId": "clear", "swatchHex": "#ece9e1", "appearance": "neutral glossy clear used as a brighter host for chrome-tin colors", "sourceIds": ["digitalfire-g1214m"] },
    { "id": "porcelain-ultraclear", "name": "Porcelain Ultraclear", "familyId": "clear", "swatchHex": "#edf3f4", "appearance": "very clean cone-6 clear for porcelain and tight white bodies", "sourceIds": ["digitalfire-g1216m", "digitalfire-g3838a"] },
    { "id": "highfire-feldspathic-clear", "name": "High-Fire Feldspathic Clear", "familyId": "clear", "swatchHex": "#e5e4dc", "appearance": "high-fire transparent with a faint warm feldspathic cast", "sourceIds": ["digitalfire-g1947u"] },
    { "id": "tin-white", "name": "Tin White", "familyId": "white", "swatchHex": "#f1ede4", "appearance": "warm opaque studio white", "sourceIds": ["ct-earthenware", "ct-midfire"] },
    { "id": "white-crackle", "name": "White Crackle", "familyId": "white", "swatchHex": "#e4e2dc", "appearance": "opaque white with visible craze lines", "sourceIds": ["ct-stoneware"] },
    { "id": "spodumene-matte-white", "name": "Spodumene Matte White", "familyId": "white", "swatchHex": "#ddd9d1", "appearance": "cool opaque cone-10 matte with spodumene-zircon softness", "sourceIds": ["digitalfire-g2240"] },
    { "id": "oatmeal-cream", "name": "Oatmeal Cream", "familyId": "cream", "swatchHex": "#d6c1a1", "appearance": "soft beige cream with rutile warmth", "sourceIds": ["ct-stoneware"] },
    { "id": "stoneware-cream", "name": "Stoneware Cream", "familyId": "cream", "swatchHex": "#d9cfbc", "appearance": "soft calcium-magnesium studio cream", "sourceIds": ["ct-stoneware"] },
    { "id": "calcium-satin-cream", "name": "Calcium Satin Cream", "familyId": "cream", "swatchHex": "#d2c6b3", "appearance": "warm zinc-calcium satin matte cream", "sourceIds": ["digitalfire-g1214z1"] },
    { "id": "silky-matte-white", "name": "Silky Matte White", "familyId": "white", "swatchHex": "#e8e3d8", "appearance": "soft opaque white satin-matte", "sourceIds": ["digitalfire-g2571a"] },
    { "id": "silky-dolomite-cream", "name": "Silky Dolomite Cream", "familyId": "cream", "swatchHex": "#d6c5af", "appearance": "warm silky dolomite matte cream", "sourceIds": ["digitalfire-g2571a"] },
    { "id": "ash-cream", "name": "Ash Cream", "familyId": "cream", "swatchHex": "#cdb99e", "appearance": "variegated cream with ash pooling", "sourceIds": ["ct-stoneware", "ct-midfire"] },
    { "id": "honey-amber", "name": "Honey Amber", "familyId": "amber", "swatchHex": "#c78634", "appearance": "warm honey amber", "sourceIds": ["ct-stoneware"] },
    { "id": "alberta-honey-amber", "name": "Alberta Honey Amber", "familyId": "amber", "swatchHex": "#bb7433", "appearance": "warm Alberta Slip honey amber with iron depth", "sourceIds": ["digitalfire-ga6a", "digitalfire-ga6b"] },
    { "id": "ravenscrag-blush-clear", "name": "Ravenscrag Blush Clear", "familyId": "clear", "swatchHex": "#ddd7cc", "appearance": "natural transparent with a faint warm amber blush", "sourceIds": ["digitalfire-gr6a", "digitalfire-gr10a", "digitalfire-gr10b"] },
    { "id": "shino-orange", "name": "Shino Orange", "familyId": "amber", "swatchHex": "#cf7a37", "appearance": "orange-amber shino blush", "sourceIds": ["ct-stoneware"] },
    { "id": "bronze-metallic", "name": "Bronze Metallic", "familyId": "metallic", "swatchHex": "#7a5a43", "appearance": "brown metallic bronze", "sourceIds": ["ct-earthenware"] },
    { "id": "lead-copper-green", "name": "Lead Copper Green", "familyId": "green", "swatchHex": "#4c8b63", "appearance": "bright transparent leaded green", "sourceIds": ["ct-earthenware"] },
    { "id": "olive-iron", "name": "Olive Iron", "familyId": "green", "swatchHex": "#6d7751", "appearance": "muted olive iron green", "sourceIds": ["ct-stoneware"] },
    { "id": "eucalyptus-green", "name": "Eucalyptus Green", "familyId": "green", "swatchHex": "#617b62", "appearance": "soft mottled copper-rutile green", "sourceIds": ["ct-midfire"] },
    { "id": "jade-green", "name": "Jade Green", "familyId": "green", "swatchHex": "#5f8768", "appearance": "saturated raku jade", "sourceIds": ["ct-raku"] },
    { "id": "celadon-mist", "name": "Celadon Mist", "familyId": "celadon-green", "swatchHex": "#a5b8a0", "appearance": "soft reduction celadon green", "sourceIds": ["ct-stoneware"] },
    { "id": "copper-turquoise", "name": "Copper Turquoise", "familyId": "turquoise", "swatchHex": "#2ea3a0", "appearance": "bright copper turquoise", "sourceIds": ["ct-earthenware", "ct-raku"] },
    { "id": "cobalt-ink-blue", "name": "Cobalt Ink Blue", "familyId": "blue", "swatchHex": "#224b87", "appearance": "dense cobalt studio blue", "sourceIds": ["ct-midfire"] },
    { "id": "ash-blue-mottle", "name": "Ash Blue Mottle", "familyId": "blue", "swatchHex": "#617894", "appearance": "broken ash blue with mottling", "sourceIds": ["ct-midfire"] },
    { "id": "alberta-rutile-blue", "name": "Alberta Rutile Blue", "familyId": "blue", "swatchHex": "#6a7d95", "appearance": "muted rutile blue with amber breaks from Alberta Slip", "sourceIds": ["digitalfire-ga6c"] },
    { "id": "floating-blue-storm", "name": "Floating Blue Storm", "familyId": "blue", "swatchHex": "#5d7291", "appearance": "stormy blue pools with cream breaks and floating highlights", "sourceIds": ["digitalfire-g2826r"] },
    { "id": "ravenscrag-floating-blue", "name": "Ravenscrag Floating Blue", "familyId": "blue", "swatchHex": "#667b9a", "appearance": "floating blue from a Ravenscrag base with cream breaks", "sourceIds": ["digitalfire-gr6m"] },
    { "id": "rutile-blue-texture", "name": "Rutile Blue Texture", "familyId": "blue", "swatchHex": "#5d6f8f", "appearance": "cobalt blue with textured breaking", "sourceIds": ["ct-stoneware"] },
    { "id": "blue-chun-mist", "name": "Blue Chun Mist", "familyId": "blue", "swatchHex": "#89a8ba", "appearance": "soft reduction blue with misty pooling", "sourceIds": ["ct-stoneware"] },
    { "id": "temmoku-black-brown", "name": "Temmoku Black Brown", "familyId": "black", "swatchHex": "#2b211b", "appearance": "deep black-brown glossy iron surface", "sourceIds": ["ct-stoneware"] },
    { "id": "alberta-slip-black", "name": "Alberta Slip Black", "familyId": "black", "swatchHex": "#292524", "appearance": "dense glossy black built on an Alberta Slip base", "sourceIds": ["digitalfire-ga6h"] },
    { "id": "rust-red", "name": "Rust Red", "familyId": "red", "swatchHex": "#8d4b31", "appearance": "iron rust red-brown", "sourceIds": ["ct-midfire", "ct-stoneware"] },
    { "id": "iron-crystal-red", "name": "Iron Crystal Red", "familyId": "red", "swatchHex": "#874333", "appearance": "deep iron red with dark pooling and brown-black edges", "sourceIds": ["digitalfire-g2826x"] },
    { "id": "alberta-rutile-brown", "name": "Alberta Rutile Brown", "familyId": "brown", "swatchHex": "#7a5845", "appearance": "rutile-lithium brown with warm amber movement", "sourceIds": ["digitalfire-ga6g"] },
    { "id": "ravenscrag-celadon", "name": "Ravenscrag Celadon", "familyId": "celadon-green", "swatchHex": "#9fb59e", "appearance": "bright oxidation celadon-green from a Ravenscrag base", "sourceIds": ["digitalfire-gr6n"] },
    { "id": "raventalc-cream", "name": "Raventalc Cream", "familyId": "cream", "swatchHex": "#d2c7b7", "appearance": "soft dry cream matte from the high-fire Ravenscrag talc branch", "sourceIds": ["digitalfire-gr10c"] },
    { "id": "silky-magnesia-cream", "name": "Silky Magnesia Cream", "familyId": "cream", "swatchHex": "#d5cbbe", "appearance": "smooth functional satin matte with soft magnesia warmth", "sourceIds": ["digitalfire-g2934y"] },
    { "id": "fluid-turquoise-celadon", "name": "Fluid Turquoise Celadon", "familyId": "turquoise", "swatchHex": "#5e9a93", "appearance": "super-gloss fluid copper turquoise-green with deep pooling", "sourceIds": ["digitalfire-g3806c"] },
    { "id": "copper-red-lustre", "name": "Copper Red Lustre", "familyId": "copper-red", "swatchHex": "#8d3026", "appearance": "red metallic copper lustre", "sourceIds": ["ct-raku"] },
    { "id": "smoke-black", "name": "Smoke Black", "familyId": "black", "swatchHex": "#292725", "appearance": "carbon-blackened raku black", "sourceIds": ["ct-raku"] },
    { "id": "leach-clear", "name": "Leach Clear", "familyId": "clear", "swatchHex": "#e2ddd4", "appearance": "warm feldspathic transparent with slight stoneware amber cast", "sourceIds": ["ct-stoneware"] },
    { "id": "shino-white-blush", "name": "Shino White Blush", "familyId": "white", "swatchHex": "#d9c5a8", "appearance": "thick opaque white to warm orange blush with carbon trapping", "sourceIds": ["ct-stoneware"] },
    { "id": "oil-spot-black", "name": "Oil Spot Black", "familyId": "black", "swatchHex": "#1f1a17", "appearance": "deep iron black with iridescent silver-gold oil spot crystals", "sourceIds": ["ct-stoneware"] },
    { "id": "iron-red-orange", "name": "Iron Red Orange", "familyId": "red", "swatchHex": "#a04028", "appearance": "vivid iron red-orange with dark brown pooling in recesses", "sourceIds": ["ct-midfire"] },
    { "id": "nuka-ash-cream", "name": "Nuka Ash Cream", "familyId": "cream", "swatchHex": "#d6cebf", "appearance": "soft satin cream from washed wood ash with warm pooling", "sourceIds": ["ct-midfire", "ct-stoneware"] }
  ],
  "recipeMappings": [
    { "recipeId": "earthenware-clear-gloss-1", "defaultProfileId": "water-clear" },
    { "recipeId": "earthenware-clear-gloss-2", "defaultProfileId": "water-clear" },
    { "recipeId": "maiolica-glaze", "defaultProfileId": "tin-white" },
    { "recipeId": "aqua-blue-dry-glaze", "defaultProfileId": "copper-turquoise" },
    { "recipeId": "bright-bronze-glaze", "defaultProfileId": "bronze-metallic" },
    { "recipeId": "transparent-flowing-glaze", "defaultProfileId": "lead-copper-green" },
    { "recipeId": "edouards-mottled-blue-ash", "defaultProfileId": "ash-blue-mottle" },
    { "recipeId": "edouards-mottled-brown-ash", "defaultProfileId": "ash-cream", "secondaryProfileIds": ["rust-red"] },
    { "recipeId": "steves-brilliant-ink-blue", "defaultProfileId": "cobalt-ink-blue" },
    { "recipeId": "translucent-clear-gloss", "defaultProfileId": "water-clear" },
    { "recipeId": "clear-to-milky-crackle", "defaultProfileId": "milky-clear" },
    { "recipeId": "clear-satin-matte", "defaultProfileId": "milky-clear" },
    { "recipeId": "smooth-white-matte", "defaultProfileId": "tin-white" },
    { "recipeId": "clear-bright-gloss", "defaultProfileId": "water-clear" },
    { "recipeId": "helens-matt-textured-rust", "defaultProfileId": "rust-red" },
    { "recipeId": "helens-satin-mottled-eucalyptus", "defaultProfileId": "eucalyptus-green" },
    { "recipeId": "clear-crackle-cone-6", "defaultProfileId": "milky-clear" },
    { "recipeId": "helens-olive-matte-soft-red", "defaultProfileId": "olive-iron", "secondaryProfileIds": ["rust-red"] },
    { "recipeId": "crystalline-base-glaze", "defaultProfileId": "oatmeal-cream" },
    { "recipeId": "limestone-glaze", "defaultProfileId": "oatmeal-cream" },
    { "recipeId": "stiff-white-crackle", "defaultProfileId": "white-crackle" },
    { "recipeId": "matt-glaze-cone-9", "defaultProfileId": "stoneware-cream" },
    { "recipeId": "satin-matt-glaze-cone-9-10", "defaultProfileId": "stoneware-cream" },
    { "recipeId": "edouards-celadon-vert", "defaultProfileId": "celadon-mist" },
    { "recipeId": "edouards-shino", "defaultProfileId": "shino-orange" },
    { "recipeId": "edouards-feuilles-dautomne", "defaultProfileId": "rust-red", "secondaryProfileIds": ["honey-amber"] },
    { "recipeId": "edouards-blue-texture-2", "defaultProfileId": "rutile-blue-texture" },
    { "recipeId": "benjis-ash-glaze", "defaultProfileId": "ash-cream" },
    { "recipeId": "g3879", "defaultProfileId": "ultraclear-lowfire" },
    { "recipeId": "g1916q", "defaultProfileId": "warm-lowfire-clear" },
    { "recipeId": "g2931k", "defaultProfileId": "warm-lowfire-clear" },
    { "recipeId": "g2931l", "defaultProfileId": "lowfire-fit-clear" },
    { "recipeId": "g2926b", "defaultProfileId": "water-clear" },
    { "recipeId": "g2934", "defaultProfileId": "stoneware-cream" },
    { "recipeId": "g1214w", "defaultProfileId": "water-clear" },
    { "recipeId": "g1216l", "defaultProfileId": "water-clear" },
    { "recipeId": "g1214m", "defaultProfileId": "chrome-tin-clear" },
    { "recipeId": "g1214z1", "defaultProfileId": "calcium-satin-cream" },
    { "recipeId": "g1215u", "defaultProfileId": "water-clear" },
    { "recipeId": "g1216m", "defaultProfileId": "porcelain-ultraclear" },
    { "recipeId": "g2571a", "defaultProfileId": "silky-dolomite-cream" },
    { "recipeId": "g2916f", "defaultProfileId": "water-clear" },
    { "recipeId": "g1947u", "defaultProfileId": "highfire-feldspathic-clear" },
    { "recipeId": "g2240", "defaultProfileId": "spodumene-matte-white", "secondaryProfileIds": ["calcium-satin-cream"] },
    { "recipeId": "g2826r", "defaultProfileId": "floating-blue-storm", "secondaryProfileIds": ["calcium-satin-cream"] },
    { "recipeId": "g2826x", "defaultProfileId": "iron-crystal-red", "secondaryProfileIds": ["temmoku-black-brown"] },
    { "recipeId": "g2926j", "defaultProfileId": "porcelain-ultraclear" },
    { "recipeId": "g3838a", "defaultProfileId": "porcelain-ultraclear" },
    { "recipeId": "ga6-a", "defaultProfileId": "alberta-honey-amber" },
    { "recipeId": "ga6-b", "defaultProfileId": "alberta-honey-amber", "secondaryProfileIds": ["alberta-rutile-brown"] },
    { "recipeId": "ga6-c", "defaultProfileId": "alberta-rutile-blue", "secondaryProfileIds": ["alberta-honey-amber"] },
    { "recipeId": "ga6-g", "defaultProfileId": "alberta-rutile-brown", "secondaryProfileIds": ["alberta-honey-amber"] },
    { "recipeId": "ga6-h", "defaultProfileId": "alberta-slip-black" },
    { "recipeId": "gr6-a", "defaultProfileId": "ravenscrag-blush-clear" },
    { "recipeId": "gr6-m", "defaultProfileId": "ravenscrag-floating-blue", "secondaryProfileIds": ["calcium-satin-cream"] },
    { "recipeId": "gr6-n", "defaultProfileId": "ravenscrag-celadon" },
    { "recipeId": "gr10-a", "defaultProfileId": "ravenscrag-blush-clear" },
    { "recipeId": "gr10-b", "defaultProfileId": "ravenscrag-blush-clear", "secondaryProfileIds": ["stoneware-cream"] },
    { "recipeId": "gr10-c", "defaultProfileId": "raventalc-cream" },
    { "recipeId": "g2934y", "defaultProfileId": "silky-magnesia-cream" },
    { "recipeId": "g3806c", "defaultProfileId": "fluid-turquoise-celadon", "secondaryProfileIds": ["floating-blue-storm"] },
    { "recipeId": "benjis-transparent", "defaultProfileId": "water-clear" },
    { "recipeId": "tenmoku-qit-3", "defaultProfileId": "temmoku-black-brown" },
    { "recipeId": "blue-chun-3", "defaultProfileId": "blue-chun-mist" },
    { "recipeId": "sh-fake-ash-1", "defaultProfileId": "honey-amber", "secondaryProfileIds": ["rust-red"] },
    { "recipeId": "dan-dermer-clear-base", "defaultProfileId": "water-clear" },
    { "recipeId": "dan-dermer-oatmeal", "defaultProfileId": "oatmeal-cream" },
    { "recipeId": "turquoise-raku", "defaultProfileId": "copper-turquoise" },
    { "recipeId": "jade-green-raku", "defaultProfileId": "jade-green" },
    { "recipeId": "copper-red-raku", "defaultProfileId": "copper-red-lustre" },
    { "recipeId": "metallic-red-1-raku", "defaultProfileId": "copper-red-lustre", "secondaryProfileIds": ["bronze-metallic"] },
    { "recipeId": "metallic-copper-raku", "defaultProfileId": "bronze-metallic", "secondaryProfileIds": ["copper-red-lustre"] },
    { "recipeId": "dry-alligator-raku", "defaultProfileId": "smoke-black", "secondaryProfileIds": ["bronze-metallic"] },
    { "recipeId": "copper-lustre-raku", "defaultProfileId": "copper-red-lustre", "secondaryProfileIds": ["bronze-metallic"] },
    { "recipeId": "rusty-red-black-fire", "defaultProfileId": "smoke-black", "secondaryProfileIds": ["rust-red"] },
    { "recipeId": "leach-4321-clear", "defaultProfileId": "leach-clear" },
    { "recipeId": "malcolm-davis-shino", "defaultProfileId": "shino-white-blush", "secondaryProfileIds": ["shino-orange"] },
    { "recipeId": "oil-spot-temmoku", "defaultProfileId": "oil-spot-black", "secondaryProfileIds": ["temmoku-black-brown"] },
    { "recipeId": "randys-red", "defaultProfileId": "iron-red-orange", "secondaryProfileIds": ["rust-red"] },
    { "recipeId": "hamada-nuka", "defaultProfileId": "nuka-ash-cream", "secondaryProfileIds": ["ash-cream"] }
  ]
}

File: public/knowledge/glaze/firing-program-library.json
{
  "meta": {
    "title": "Firing program library by intent",
    "createdAt": "2026-03-15",
    "note": "Programs are controller-style templates. They are starting points that must be validated with witness cones, kiln behavior, and actual load density."
  },
  "programs": [
    {
      "id": "bisque-candled-standard",
      "name": "Standard candled bisque",
      "kind": "bisque",
      "targetConeOrRange": "06-04",
      "bestFor": [
        "general stoneware and porcelain bisque loads",
        "moderate wall thickness and mixed ware"
      ],
      "steps": [
        { "rateFPerHour": 80, "targetF": 180, "holdMinutes": 90 },
        { "rateFPerHour": 180, "targetF": 250, "holdMinutes": 120 },
        { "rateFPerHour": 300, "targetF": 1000, "holdMinutes": 0 },
        { "rateFPerHour": 350, "targetF": 1940, "holdMinutes": 0 }
      ],
      "outcomeGoals": [
        "finish water-smoking safely",
        "prepare body for even glaze uptake"
      ],
      "riskSignals": [
        "steam-crack evidence in thick work",
        "body still gassing heavily in glaze firing"
      ],
      "adjustments": [
        "increase early holds for thicker or wetter loads",
        "reduce ramp speed in the 572F to 1112F band if carbon burnout issues persist"
      ],
      "sourceIds": ["digitalfire-candling", "digitalfire-water-smoking", "digitalfire-carbon-burnout", "digitalfire-bq1000"]
    },
    {
      "id": "lf-clear-bright",
      "name": "Low-fire bright clear",
      "kind": "glaze",
      "targetConeOrRange": "06-04",
      "bestFor": [
        "maximum-brightness low-fire clear hosts",
        "clear over underglaze color work"
      ],
      "steps": [
        { "rateFPerHour": 100, "targetF": 220, "holdMinutes": 45 },
        { "rateFPerHour": 300, "targetF": 1980, "holdMinutes": 0 },
        { "rateFPerHour": 120, "targetF": 1940, "holdMinutes": 20 }
      ],
      "outcomeGoals": [
        "maintain high transparency and brightness",
        "reduce micro-bubble haze at low fire"
      ],
      "riskSignals": [
        "cloudy clear from under-melt or excessive thickness",
        "pinholes from incomplete burnout before seal"
      ],
      "adjustments": [
        "if haze persists, extend final hold modestly",
        "if color mutes, reduce over-thickness before modifying program"
      ],
      "sourceIds": ["digitalfire-04dsdh", "digitalfire-drop-and-soak", "digitalfire-pinholing"]
    },
    {
      "id": "lf-clear-heal",
      "name": "Low-fire fit and bubble-heal",
      "kind": "glaze",
      "targetConeOrRange": "04-02",
      "bestFor": [
        "zero3 low-fire clear branches",
        "fit-focused low-fire tests where bubble healing is needed"
      ],
      "steps": [
        { "rateFPerHour": 90, "targetF": 220, "holdMinutes": 60 },
        { "rateFPerHour": 275, "targetF": 2000, "holdMinutes": 0 },
        { "rateFPerHour": 95, "targetF": 2035, "holdMinutes": 12 },
        { "rateFPerHour": 999, "targetF": 1950, "holdMinutes": 20 }
      ],
      "outcomeGoals": [
        "improve low-fire surface healing without over-driving fluidity",
        "support clearer fit comparisons between low-fire branches"
      ],
      "riskSignals": [
        "body overfire on thin low-fire ware",
        "unwanted softening of decoration at higher low-fire cones"
      ],
      "adjustments": [
        "if body is stressed, drop peak slightly and maintain hold profile",
        "if bubbles remain, verify bisque burnout before increasing peak"
      ],
      "sourceIds": ["digitalfire-drop-and-soak", "digitalfire-g2931k", "digitalfire-g2931l", "orton-pyrometric-guide"]
    },
    {
      "id": "c6-clear-basic",
      "name": "Cone-6 clear basic",
      "kind": "glaze",
      "targetConeOrRange": "6",
      "bestFor": [
        "stable cone-6 clear and host tests",
        "first-pass fit and clarity checks"
      ],
      "steps": [
        { "rateFPerHour": 100, "targetF": 220, "holdMinutes": 45 },
        { "rateFPerHour": 350, "targetF": 2000, "holdMinutes": 0 },
        { "rateFPerHour": 120, "targetF": 2195, "holdMinutes": 8 },
        { "rateFPerHour": 999, "targetF": 1900, "holdMinutes": 0 }
      ],
      "outcomeGoals": [
        "provide a neutral baseline for clear comparisons",
        "avoid over-complicated cooling influence in first rounds"
      ],
      "riskSignals": [
        "micro-bubbles remain in tight clear systems",
        "color host tests conflate schedule and chemistry if this baseline is skipped"
      ],
      "adjustments": [
        "move to drop-and-hold profile if bubbles persist",
        "use witness-cone placement near test ware, not only shelf corners"
      ],
      "sourceIds": ["digitalfire-plc6ds", "orton-pyrometric-guide"]
    },
    {
      "id": "c6-clear-drop-hold",
      "name": "Cone-6 clear drop-and-hold",
      "kind": "glaze",
      "targetConeOrRange": "6",
      "bestFor": [
        "bubble-prone clear hosts",
        "liner and warm-color host comparison panels"
      ],
      "steps": [
        { "rateFPerHour": 60, "targetF": 220, "holdMinutes": 60 },
        { "rateFPerHour": 400, "targetF": 2000, "holdMinutes": 0 },
        { "rateFPerHour": 108, "targetF": 2195, "holdMinutes": 10 },
        { "rateFPerHour": 999, "targetF": 2095, "holdMinutes": 30 }
      ],
      "outcomeGoals": [
        "heal micro-bubbles after maturity",
        "improve transparency in cone-6 clear families"
      ],
      "riskSignals": [
        "excessive running if glaze is already very fluid",
        "false confidence if witness cones are not checked"
      ],
      "adjustments": [
        "reduce top hold if fluid glazes begin to run",
        "if bubbles remain, slow early climb and review bisque quality"
      ],
      "sourceIds": ["digitalfire-plc6ds", "digitalfire-drop-and-soak", "digitalfire-pinholing"]
    },
    {
      "id": "c6-matte-slow-cool",
      "name": "Cone-6 matte slow cool",
      "kind": "glaze",
      "targetConeOrRange": "6",
      "bestFor": [
        "satin and matte development",
        "rutile and iron variation in controlled matte systems"
      ],
      "steps": [
        { "rateFPerHour": 60, "targetF": 220, "holdMinutes": 60 },
        { "rateFPerHour": 400, "targetF": 2000, "holdMinutes": 0 },
        { "rateFPerHour": 108, "targetF": 2200, "holdMinutes": 10 },
        { "rateFPerHour": 999, "targetF": 2100, "holdMinutes": 30 },
        { "rateFPerHour": 200, "targetF": 1400, "holdMinutes": 0 }
      ],
      "outcomeGoals": [
        "open matte texture and satin balance",
        "improve visual depth in matte and variegated surfaces"
      ],
      "riskSignals": [
        "matte turns chalky if chemistry is already too stiff",
        "unexpected cutlery marking increase in under-tuned matte systems"
      ],
      "adjustments": [
        "if surface over-mattes, shorten controlled-cool segment",
        "if glaze is too glossy, keep chemistry fixed and increase slow-cool influence first"
      ],
      "sourceIds": ["digitalfire-c6dhsc", "digitalfire-plc6ds", "digitalfire-c6ired"]
    },
    {
      "id": "c6-floating-blue-break",
      "name": "Cone-6 floating blue break",
      "kind": "glaze",
      "targetConeOrRange": "6",
      "bestFor": [
        "floating-blue branch tests",
        "cream-break versus blue-pool tuning"
      ],
      "steps": [
        { "rateFPerHour": 60, "targetF": 220, "holdMinutes": 60 },
        { "rateFPerHour": 380, "targetF": 2000, "holdMinutes": 0 },
        { "rateFPerHour": 100, "targetF": 2200, "holdMinutes": 8 },
        { "rateFPerHour": 999, "targetF": 2100, "holdMinutes": 35 },
        { "rateFPerHour": 180, "targetF": 1600, "holdMinutes": 0 }
      ],
      "outcomeGoals": [
        "develop cream breaking without fully flattening blue pools",
        "map thickness sensitivity under repeatable schedule conditions"
      ],
      "riskSignals": [
        "run risk rises sharply above medium-heavy application",
        "break effect collapses under very thin coatings"
      ],
      "adjustments": [
        "if excessive run appears, reduce hold at drop stage before changing recipe",
        "if break is weak, verify thickness and texture before increasing cobalt or rutile"
      ],
      "sourceIds": ["digitalfire-g2826r", "digitalfire-c6dhsc", "digitalfire-melt-fluidity"]
    },
    {
      "id": "c6-iron-red-development",
      "name": "Cone-6 iron-red development",
      "kind": "glaze",
      "targetConeOrRange": "6",
      "bestFor": [
        "iron-red branch comparison",
        "schedule-first tuning for iron reds and rust-red transitions"
      ],
      "steps": [
        { "rateFPerHour": 60, "targetF": 220, "holdMinutes": 60 },
        { "rateFPerHour": 400, "targetF": 2000, "holdMinutes": 0 },
        { "rateFPerHour": 100, "targetF": 2195, "holdMinutes": 10 },
        { "rateFPerHour": 999, "targetF": 2100, "holdMinutes": 60 },
        { "rateFPerHour": 150, "targetF": 1400, "holdMinutes": 0 }
      ],
      "outcomeGoals": [
        "bias toward stronger iron-red development",
        "separate schedule effects from recipe effects in iron systems"
      ],
      "riskSignals": [
        "if host is wrong, longer hold just deepens brown",
        "surface can over-darken in thick zones"
      ],
      "adjustments": [
        "if red is weak, compare host branch before raising iron",
        "if glaze blackens, reduce thickness and confirm cooling profile"
      ],
      "sourceIds": ["digitalfire-c6ired", "digitalfire-g2826x", "digitalfire-oxides"]
    },
    {
      "id": "c6-reactive-general",
      "name": "Cone-6 reactive general",
      "kind": "glaze",
      "targetConeOrRange": "6",
      "bestFor": [
        "reactive amber, rutile, and fluid-midfire comparison sets",
        "natural-base effect branches"
      ],
      "steps": [
        { "rateFPerHour": 70, "targetF": 220, "holdMinutes": 50 },
        { "rateFPerHour": 360, "targetF": 2000, "holdMinutes": 0 },
        { "rateFPerHour": 110, "targetF": 2200, "holdMinutes": 8 },
        { "rateFPerHour": 999, "targetF": 2080, "holdMinutes": 20 }
      ],
      "outcomeGoals": [
        "provide a repeatable schedule for reactive comparison",
        "avoid overloading cooling complexity in early variant rounds"
      ],
      "riskSignals": [
        "reactive branches can run unpredictably on vertical ware",
        "under-tested reactive hosts can be mistaken for functional glazes"
      ],
      "adjustments": [
        "if run risk dominates, drop hold time before rewriting chemistry",
        "if surface is sealed with bubbles, shift to drop-and-hold clear program"
      ],
      "sourceIds": ["digitalfire-melt-fluidity", "digitalfire-plc6ds", "digitalfire-ga6b"]
    },
    {
      "id": "c6-celadon-clean",
      "name": "Cone-6 clean celadon",
      "kind": "glaze",
      "targetConeOrRange": "6",
      "bestFor": [
        "light celadon and low-iron transparent branches",
        "white-body celadon evaluation rounds"
      ],
      "steps": [
        { "rateFPerHour": 60, "targetF": 220, "holdMinutes": 45 },
        { "rateFPerHour": 360, "targetF": 2000, "holdMinutes": 0 },
        { "rateFPerHour": 110, "targetF": 2195, "holdMinutes": 8 },
        { "rateFPerHour": 999, "targetF": 2090, "holdMinutes": 20 },
        { "rateFPerHour": 240, "targetF": 1500, "holdMinutes": 0 }
      ],
      "outcomeGoals": [
        "keep transparency while supporting gentle celadon pool depth",
        "reduce avoidable haze in low-iron hosts"
      ],
      "riskSignals": [
        "dark body contribution can mask schedule intent",
        "too-thick application destroys clean celadon read"
      ],
      "adjustments": [
        "if celadon muddies, verify body and thickness before changing iron",
        "if too pale, increase coat consistency before colorant"
      ],
      "sourceIds": ["digitalfire-gr6n", "digitalfire-plc6ds", "digitalfire-oxides"]
    },
    {
      "id": "c10-reduction-functional",
      "name": "Cone-10 reduction functional baseline",
      "kind": "glaze",
      "targetConeOrRange": "10",
      "bestFor": [
        "cone-10 reduction clear, matte, and iron-family comparison",
        "high-fire functional candidate rounds"
      ],
      "steps": [
        { "rateFPerHour": 100, "targetF": 250, "holdMinutes": 120 },
        { "rateFPerHour": 400, "targetF": 2200, "holdMinutes": 0 },
        { "rateFPerHour": 108, "targetF": 2345, "holdMinutes": 15 },
        { "rateFPerHour": 108, "targetF": 2365, "holdMinutes": 15 },
        { "rateFPerHour": 999, "targetF": 1900, "holdMinutes": 0 }
      ],
      "outcomeGoals": [
        "deliver repeatable high-fire reduction maturity",
        "provide baseline for cone-10 surface family comparisons"
      ],
      "riskSignals": [
        "reduction control drift can invalidate glaze comparisons",
        "overfired loads may hide useful recipe distinctions"
      ],
      "adjustments": [
        "record reduction window notes with every test run",
        "if maturity is uncertain, rely on witness-cone position data, not controller screen only"
      ],
      "sourceIds": ["digitalfire-c10rpl", "orton-pyrometric-guide"]
    },
    {
      "id": "og-refire-low",
      "name": "Overglaze refire low-temperature baseline",
      "kind": "refire",
      "targetConeOrRange": "018-016",
      "bestFor": [
        "overglaze color, decal, and luster exploration",
        "post-glaze decoration comparisons"
      ],
      "steps": [
        { "rateFPerHour": 150, "targetF": 250, "holdMinutes": 45 },
        { "rateFPerHour": 250, "targetF": 1350, "holdMinutes": 0 },
        { "rateFPerHour": 120, "targetF": 1450, "holdMinutes": 10 },
        { "rateFPerHour": 999, "targetF": 900, "holdMinutes": 0 }
      ],
      "outcomeGoals": [
        "fuse overglaze layer without over-softening underlying glaze",
        "standardize first-pass refire behavior"
      ],
      "riskSignals": [
        "surface contamination can mimic overfire defects",
        "overlong holds can flatten luster or decoration detail"
      ],
      "adjustments": [
        "if gloss shifts unexpectedly, reduce top hold before lowering peak",
        "keep decoration thickness constant while tuning refire"
      ],
      "sourceIds": ["digitalfire-overglaze"]
    }
  ]
}

File: public/knowledge/glaze/glaze-families.json
{
  "meta": {
    "title": "Glaze family and tradition guide",
    "createdAt": "2026-03-10",
    "note": "Families are broad practice categories. Real studio recipes often blend family behaviors."
  },
  "families": [
    {
      "id": "clear-liner",
      "name": "Clear liner / transparent",
      "summary": "Transparent base intended to show clay, underglaze, or slips rather than dominate them.",
      "commonBodies": ["white-earthenware", "white-stoneware", "porcelain", "stoneware"],
      "commonAtmospheres": ["oxidation", "reduction"],
      "commonSignals": ["higher transparency", "low opacifier load", "fit and bubble healing matter a lot"],
      "representativeRecipes": ["earthenware-clear-gloss-1", "g3879", "g2926b", "g1216l", "benjis-transparent"]
    },
    {
      "id": "majolica-family",
      "name": "Majolica",
      "summary": "Opaque white low-fire glaze used as a painted ground for bright decoration.",
      "commonBodies": ["white-earthenware"],
      "commonAtmospheres": ["oxidation"],
      "commonSignals": ["opaque white base", "painted color on top", "low-fire decoration tradition"],
      "representativeRecipes": ["maiolica-glaze"],
      "sourceIds": ["digitalfire-majolica", "ct-earthenware"]
    },
    {
      "id": "celadon-family",
      "name": "Celadon",
      "summary": "Transparent iron-bearing glaze, often green over porcelain or light stoneware in reduction.",
      "commonBodies": ["porcelain", "white-stoneware"],
      "commonAtmospheres": ["reduction"],
      "commonSignals": ["iron as a subtle colorant", "clarity and pooling matter", "light body improves legibility"],
      "representativeRecipes": ["edouards-celadon-vert"],
      "sourceIds": ["digitalfire-celadon", "ct-stoneware"]
    },
    {
      "id": "shino-family",
      "name": "Shino",
      "summary": "Feldspathic high-fire family known for warm orange, cream, carbon trapping, and strong atmosphere sensitivity.",
      "commonBodies": ["stoneware", "porcelain"],
      "commonAtmospheres": ["reduction", "wood-ash-atmosphere"],
      "commonSignals": ["feldspathic base", "warm blushes", "carbon trapping potential"],
      "representativeRecipes": ["edouards-shino"],
      "sourceIds": ["digitalfire-shino", "ct-stoneware"]
    },
    {
      "id": "temmoku-family",
      "name": "Temmoku",
      "summary": "Dark glossy iron glaze ranging from black-brown to oil-spot variants.",
      "commonBodies": ["stoneware", "porcelain"],
      "commonAtmospheres": ["reduction"],
      "commonSignals": ["high iron saturation", "deep dark glass", "may break brown at thinner edges"],
      "representativeRecipes": ["tenmoku-qit-3"],
      "sourceIds": ["digitalfire-temmoku", "ct-stoneware"]
    },
    {
      "id": "ash-family",
      "name": "Ash glaze",
      "summary": "Family built from natural ash or ash-like chemistry, often variegated and atmosphere-responsive.",
      "commonBodies": ["stoneware", "porcelain"],
      "commonAtmospheres": ["oxidation", "reduction", "wood-ash-atmosphere"],
      "commonSignals": ["calcium-alkali fluxing", "natural variation", "broken or pooled surfaces"],
      "representativeRecipes": ["edouards-mottled-blue-ash", "edouards-celadon-vert", "benjis-ash-glaze", "sh-fake-ash-1"],
      "sourceIds": ["ct-midfire", "ct-stoneware"]
    },
    {
      "id": "chun-family",
      "name": "Chun / Jun blue",
      "summary": "Blue reduction family often tied to copper and opalescent or misty blue surfaces.",
      "commonBodies": ["porcelain", "white-stoneware"],
      "commonAtmospheres": ["reduction"],
      "commonSignals": ["misty blue pooling", "soft cloudy transparency", "reduction-sensitive color"],
      "representativeRecipes": ["blue-chun-3"],
      "sourceIds": ["ct-stoneware"]
    },
    {
      "id": "copper-red-family",
      "name": "Copper red",
      "summary": "Family where copper develops red rather than green, usually under reduction or raku conditions.",
      "commonBodies": ["porcelain", "stoneware", "raku-clay"],
      "commonAtmospheres": ["reduction", "raku-reduction"],
      "commonSignals": ["copper-heavy chemistry", "red or metallic copper response", "high atmosphere sensitivity"],
      "representativeRecipes": ["copper-red-raku", "metallic-red-1-raku", "copper-lustre-raku"],
      "sourceIds": ["ct-raku", "digitalfire-raku"]
    },
    {
      "id": "crystalline-family",
      "name": "Crystalline",
      "summary": "Special high-zinc family designed for visible crystal growth during controlled cooling holds.",
      "commonBodies": ["porcelain", "white-stoneware"],
      "commonAtmospheres": ["oxidation"],
      "commonSignals": ["very fluid glaze", "crystal-growth hold required", "catch plate required"],
      "representativeRecipes": ["crystalline-base-glaze"],
      "sourceIds": ["ct-stoneware", "digitalfire-plc6cr"]
    },
    {
      "id": "raku-metallic-family",
      "name": "Metallic raku",
      "summary": "Low-fire family built around hot removal and post-fire reduction to produce metallic, crackled, and carbon-smoked surfaces.",
      "commonBodies": ["raku-clay", "grogged-sculpture"],
      "commonAtmospheres": ["raku-reduction"],
      "commonSignals": ["decorative-only", "crackle or smoke patterns", "rapid thermal cycles"],
      "representativeRecipes": ["turquoise-raku", "metallic-copper-raku", "dry-alligator-raku", "rusty-red-black-fire"],
      "sourceIds": ["digitalfire-raku", "ct-raku"]
    },
    {
      "id": "oatmeal-rutile-family",
      "name": "Oatmeal / rutile matte",
      "summary": "Cream-to-amber family driven by rutile or titanium mottling in satin or matte bases.",
      "commonBodies": ["stoneware", "porcelain"],
      "commonAtmospheres": ["oxidation", "reduction"],
      "commonSignals": ["warm cream", "rutile variegation", "breaking over texture"],
      "representativeRecipes": ["dan-dermer-oatmeal", "helens-matt-textured-rust", "benjis-ash-glaze"],
      "sourceIds": ["ct-midfire", "ct-stoneware"]
    }
  ]
}
