Repository: lukaJiglic/glaze-workshop

## Files

- `sources.json`: source ledger with publishers and URLs.
- `taxonomy.json`: firing, atmosphere, kiln, clay, technique, colour, surface, and reference-note taxonomies.
- `materials.json`: oxides, raw materials, defects, and safety notes.
- `recipes-earthenware.json`: curated low-fire and earthenware recipes.
- `recipes-midfire.json`: curated mid-fire recipes.
- `recipes-highfire.json`: curated high-fire stoneware and porcelain recipes.
- `recipes-highfire-extended.json`: additional high-fire formulas and surface families.
- `recipes-digitalfire-core.json`: modern reference recipes from Digitalfire.

File: public/knowledge/glaze/material-switching-playbooks.json
{
  "meta": {
    "title": "Material switching playbooks",
    "createdAt": "2026-03-15",
    "note": "These playbooks are meant to preserve testing discipline during substitutions. They assume the studio is changing one meaningful thing at a time and recording both bucket behaviour and fired results."
  },
  "playbooks": [
    {
      "id": "raw-kaolin-to-calcined-split",
      "fromMaterialIds": ["kaolin"],
      "toMaterialIds": ["calcined-kaolin"],
      "whenToUse": [
        "the dry glaze layer is cracking or shrinking too much before firing",
        "a matte or high-clay glaze crawls before chemistry changes are even tested"
      ],
      "whyThisIsHard": "Calcined kaolin preserves fired chemistry direction well but removes some of the raw clay behaviour that helped suspension and dry adhesion.",
      "firstMove": "Start with a split rather than a full replacement so the glaze keeps some raw-clay handling.",
      "expectedChemistryShift": [
        "fired chemistry stays close if the substitution is done by equivalent fired contribution",
        "raw LOI and drying behaviour change immediately"
      ],
      "workflowShift": [
        "the glaze may settle differently or feel less brush-friendly",
        "bucket fixes may be needed even if the fired result improves"
      ],
      "testSequence": [
        "make a control batch with the original kaolin",
        "make split versions rather than jumping straight to all-calcined",
        "compare dry layer quality, then fire only the best-behaving branch"
      ],
      "stopIf": [
        "the glaze loses too much suspension or application quality",
        "the fired surface begins to dry out because other compensations were ignored"
      ],
      "referenceRecipeIds": ["g2934"],
      "sourceIds": ["digitalfire-g2934", "digitalfire-loi", "digitalfire-material-substitution"]
    },
    {
      "id": "whiting-to-wollastonite",
      "fromMaterialIds": ["whiting"],
      "toMaterialIds": ["wollastonite"],
      "whenToUse": [
        "a carbonate-heavy glaze is pinholing or blistering",
        "the studio wants calcium with less gas release"
      ],
      "whyThisIsHard": "Wollastonite brings CaO and SiO2 together, so it changes more than the gas burden.",
      "firstMove": "Treat wollastonite as a chemistry rebuild, not as a direct whiting replacement.",
      "expectedChemistryShift": [
        "CO2 release drops",
        "silica contribution rises unless the recipe is recalculated"
      ],
      "workflowShift": [
        "melt behaviour often gets cleaner",
        "the glaze can stiffen or change gloss if the added silica is ignored"
      ],
      "testSequence": [
        "build a control batch with the original whiting recipe",
        "make a chemistry-aware wollastonite version",
        "fire both with the same thickness and schedule to see whether the real win came from lower gas or from the silica shift"
      ],
      "stopIf": [
        "clarity drops because the recipe was never recalculated for the extra silica",
        "the pinhole problem was really a firing schedule issue, not a whiting issue"
      ],
      "referenceRecipeIds": ["g2926b", "g1947u"],
      "sourceIds": ["digitalfire-material-substitution", "digitalfire-pinholing", "digitalfire-g2571a"]
    },
    {
      "id": "gerstley-borate-to-frit-rebuild",
      "fromMaterialIds": ["gerstley-borate"],
      "toMaterialIds": ["ferro-frit-3134", "ferro-frit-3195", "ferro-frit-3249", "wollastonite", "kaolin"],
      "whenToUse": [
        "a legacy recipe depends on Gerstley Borate but supply or consistency is unacceptable",
        "the studio wants a more stable boron route"
      ],
      "whyThisIsHard": "There is no universal one-material replacement because Gerstley Borate contributes boron, calcium, sodium, magnesium, and slurry personality all at once.",
      "firstMove": "Rebuild the chemistry in parts instead of searching for one magic substitute.",
      "expectedChemistryShift": [
        "boron source becomes more repeatable",
        "the old mineral-specific slurry behaviour disappears"
      ],
      "workflowShift": [
        "the glaze often becomes more predictable in the bucket",
        "the surface can look cleaner but may lose some legacy character"
      ],
      "testSequence": [
        "capture the original recipe as a control even if it is flawed",
        "rebuild the boron and calcium direction with frits and supporting materials",
        "run line blends around the rebuilt version because the first chemistry match is rarely the last one needed"
      ],
      "stopIf": [
        "the studio starts accepting a pretty result without checking whether the original intent was actually preserved",
        "the rebuild quietly raises expansion or loses needed magnesium"
      ],
      "referenceRecipeIds": ["g2571a"],
      "sourceIds": ["digitalfire-gb-substitutes", "digitalfire-3134-not-gb-substitute", "digitalfire-material-substitution"]
    },
    {
      "id": "custer-to-g200hp",
      "fromMaterialIds": ["custer-feldspar"],
      "toMaterialIds": ["g200-feldspar"],
      "whenToUse": [
        "a recipe is written around North American potash feldspar but the studio has the other common brand",
        "a historical recipe must be recreated more carefully"
      ],
      "whyThisIsHard": "Both materials are labeled like ordinary potash feldspars, but the sodium and potassium balance is not identical.",
      "firstMove": "Run a direct comparison batch before adding other corrections.",
      "expectedChemistryShift": [
        "K2O to Na2O balance moves slightly",
        "fit and colour-break behaviour can drift even when the recipe still looks broadly similar"
      ],
      "workflowShift": [
        "bucket behaviour usually changes less than fired behaviour",
        "this is a subtle substitution that can still matter a lot in stable or colour-critical glazes"
      ],
      "testSequence": [
        "make one control and one one-material substitution batch",
        "fire on the intended body with the same application thickness",
        "only if needed, tune silica or flux balance after the first comparison"
      ],
      "stopIf": [
        "the studio changes three materials at once and loses the ability to see what the feldspar did",
        "the recipe is an old archival formula and the test is judged without acknowledging era-specific material drift"
      ],
      "referenceRecipeIds": ["g1947u", "g2571a"],
      "sourceIds": ["digitalfire-material-substitution", "insight-glazes"]
    },
    {
      "id": "potash-feldspar-to-nepheline",
      "fromMaterialIds": ["potash-feldspar"],
      "toMaterialIds": ["nepheline-syenite"],
      "whenToUse": [
        "the glaze is under-melting at mid fire and a more active feldspathic flux is desired",
        "a studio wants to push a recipe down in temperature or increase melt"
      ],
      "whyThisIsHard": "Nepheline syenite is not just a hotter feldspar; it shifts both melt activity and expansion direction.",
      "firstMove": "Use it as a branch test with careful fit observation rather than as a hidden recipe update.",
      "expectedChemistryShift": [
        "Na2O pressure usually rises",
        "melt activity usually rises earlier in the firing"
      ],
      "workflowShift": [
        "the glaze may become more fluid and brighter",
        "crazing risk often rises before the surface visually warns you"
      ],
      "testSequence": [
        "substitute only part of the feldspar first",
        "run a fit-ring tile or rim test alongside the visual tiles",
        "compare both melt quality and delayed craze lines after cooling"
      ],
      "stopIf": [
        "the glaze starts fitting worse even though it looks more mature",
        "the studio mistakes more gloss for better chemistry"
      ],
      "referenceRecipeIds": ["g2926b", "g2934y"],
      "sourceIds": ["digitalfire-material-substitution", "digitalfire-crazing", "digitalfire-oxides"]
    },
    {
      "id": "frit-3134-to-frit-3195",
      "fromMaterialIds": ["ferro-frit-3134"],
      "toMaterialIds": ["ferro-frit-3195"],
      "whenToUse": [
        "a glaze is too fluid or too craze-prone in a 3134-heavy direction",
        "the studio wants a slightly more buffered boron frit path"
      ],
      "whyThisIsHard": "3195 is not only a boron source change; it also shifts alumina, magnesium, and the overall feel of the melt.",
      "firstMove": "Compare the two frit directions in the same base recipe before changing anything else.",
      "expectedChemistryShift": [
        "melt usually gets a little less aggressive",
        "expansion risk often eases slightly compared with a high-3134 branch"
      ],
      "workflowShift": [
        "clarity or gloss can shift subtly",
        "a previously dramatic colour host may become calmer"
      ],
      "testSequence": [
        "build a control using the original 3134 recipe",
        "make a 3195 branch and keep thickness identical",
        "use the same stain or colour host panel if colour behaviour was part of the reason for the change"
      ],
      "stopIf": [
        "the studio assumes a calmer frit automatically fixed fit or durability",
        "the change hides a firing problem that should have been corrected first"
      ],
      "referenceRecipeIds": ["g2926b", "ga6-a"],
      "sourceIds": ["digitalfire-g2926b", "digitalfire-material-substitution", "digitalfire-crazing"]
    },
    {
      "id": "lowfire-clear-fit-shift",
      "fromMaterialIds": ["ferro-frit-3110"],
      "toMaterialIds": ["ferro-frit-3249"],
      "whenToUse": [
        "a low-fire clear is too high expansion for the body",
        "the studio wants to tune fit while staying in the same general clear family"
      ],
      "whyThisIsHard": "3110 and 3249 push low-fire clear behaviour in opposite directions, so the balance affects clarity, melt, and fit at once.",
      "firstMove": "Adjust the clear family balance rather than adding random silica or talc first.",
      "expectedChemistryShift": [
        "Na2O pressure drops as the 3249 branch increases",
        "MgO influence rises and the overall expansion direction drops"
      ],
      "workflowShift": [
        "the lower-expansion clear may look slightly less brilliant or more restrained",
        "fit usually improves before the glaze becomes visually dramatic"
      ],
      "testSequence": [
        "keep the rest of the recipe fixed",
        "make a short line blend from the hotter branch toward the lower-expansion branch",
        "check clarity and delayed crazing together rather than separately"
      ],
      "stopIf": [
        "the studio celebrates a fit correction that actually underfired the surface",
        "the body itself was never fired high enough to judge fit honestly"
      ],
      "referenceRecipeIds": ["g1916q", "g2931l"],
      "sourceIds": ["digitalfire-g1916q", "digitalfire-g2931l", "digitalfire-crazing"]
    },
    {
      "id": "barium-to-strontium",
      "fromMaterialIds": ["barium-carbonate"],
      "toMaterialIds": ["strontium-carbonate"],
      "whenToUse": [
        "a legacy barium recipe must be made more conservative for modern studio handling",
        "a surface idea depends on alkaline-earth behaviour but raw soluble barium is not acceptable"
      ],
      "whyThisIsHard": "Strontium is a safer workflow choice but it does not recreate barium chemistry perfectly.",
      "firstMove": "Treat the strontium version as a new branch that must earn its place on its own.",
      "expectedChemistryShift": [
        "the surface often becomes cleaner or less idiosyncratic",
        "colour and texture can shift even when the chemistry direction stays related"
      ],
      "workflowShift": [
        "raw handling safety improves",
        "surface identity may become more ordinary if the original glaze depended heavily on barium-specific behaviour"
      ],
      "testSequence": [
        "make the original only if the studio is prepared to handle it safely for comparison",
        "test the strontium branch on the same body and schedule",
        "judge not only the target colour but also gloss, fit, and edge behaviour"
      ],
      "stopIf": [
        "the studio calls the substitution successful just because the colour stayed in the same family",
        "functional claims are made without fresh testing"
      ],
      "referenceRecipeIds": ["edouards-feuilles-dautomne"],
      "sourceIds": ["digitalfire-material-substitution", "digitalfire-oxides", "ct-stoneware"]
    },
    {
      "id": "copper-carbonate-to-copper-oxide",
      "fromMaterialIds": ["copper-carbonate"],
      "toMaterialIds": ["copper-oxide"],
      "whenToUse": [
        "the studio wants the same copper direction with less carbonate gas",
        "a recipe is pinholing or bubbling and copper is one suspected contributor"
      ],
      "whyThisIsHard": "Copper oxide is stronger by weight and changes both LOI and colourant strength at once.",
      "firstMove": "Reduce the copper amount rather than starting at equal weight.",
      "expectedChemistryShift": [
        "copper effect can strengthen even when the number on paper goes down",
        "gassing load drops because the carbonate component is gone"
      ],
      "workflowShift": [
        "the glaze may heal bubbles better if the rest of the system is sound",
        "the same recipe can over-colour or crawl if the switch is treated casually"
      ],
      "testSequence": [
        "make a control with copper carbonate",
        "make a reduced copper-oxide branch",
        "compare colour, melt, and surface healing on the same firing"
      ],
      "stopIf": [
        "the studio keeps increasing copper because the first oxide test looked different",
        "food-surface caution is ignored because the material label changed"
      ],
      "referenceRecipeIds": ["g3806c", "helens-satin-mottled-eucalyptus"],
      "sourceIds": ["digitalfire-oxides", "digitalfire-pinholing", "ct-midfire"]
    },
    {
      "id": "cobalt-carbonate-to-cobalt-oxide",
      "fromMaterialIds": ["cobalt-carbonate"],
      "toMaterialIds": ["cobalt-oxide"],
      "whenToUse": [
        "a recipe must be rebuilt around oxide instead of carbonate",
        "the studio wants to compare smoother cobalt colour against specklier cobalt response"
      ],
      "whyThisIsHard": "Cobalt oxide is stronger and can look different even when the hue family stays blue.",
      "firstMove": "Use a lower oxide amount and compare directly against the carbonate version.",
      "expectedChemistryShift": [
        "blue saturation usually rises at lower weights",
        "surface speckle or texture can appear if the oxide grade is coarser"
      ],
      "workflowShift": [
        "the glaze can look more forceful or harsher if the loading is not reduced",
        "small measurement errors become even more visible"
      ],
      "testSequence": [
        "make control and oxide branches only",
        "fire on both smooth and textured tiles if speckle matters",
        "pick the lower-strength result unless the stronger blue is clearly better"
      ],
      "stopIf": [
        "the studio treats oxide and carbonate as equal-strength forms",
        "subtle blue quality is lost by chasing maximum saturation"
      ],
      "referenceRecipeIds": ["steves-brilliant-ink-blue", "g2826r"],
      "sourceIds": ["digitalfire-oxides", "ct-midfire"]
    },
    {
      "id": "raw-slip-to-roasted-slip",
      "fromMaterialIds": ["alberta-slip", "ravenscrag-slip"],
      "toMaterialIds": ["alberta-slip-roasted", "ravenscrag-slip-roasted"],
      "whenToUse": [
        "a natural-base glaze shrinks, cracks, or crawls in the dry stage",
        "the studio wants the same family with calmer bucket behaviour"
      ],
      "whyThisIsHard": "Roasting keeps the fired chemistry direction but changes weight, LOI, and the way the slurry behaves.",
      "firstMove": "Blend roasted and raw versions rather than jumping straight to fully roasted.",
      "expectedChemistryShift": [
        "fired chemistry direction stays related if roast-loss math is respected",
        "raw shrinkage and gas burden drop"
      ],
      "workflowShift": [
        "the glaze usually dries more cleanly and shrinks less",
        "suspension and density can change enough that water amount must be revisited"
      ],
      "testSequence": [
        "make a control with the raw natural base",
        "make split roasted branches",
        "compare dry adhesion, sieving feel, and fired family side by side"
      ],
      "stopIf": [
        "the studio assumes the roasted version is automatically a better recipe",
        "roast-loss math is ignored and the chemistry drifts unnoticed"
      ],
      "referenceRecipeIds": ["ga6-g", "gr6-a"],
      "sourceIds": ["digitalfire-alberta-slip-roasted", "digitalfire-ravenscrag-slip-roast", "digitalfire-loi"]
    }
  ]
}

File: public/knowledge/glaze/materials-expanded.json
{
  "meta": {
    "title": "Expanded material and ingredient notes",
    "createdAt": "2026-03-15",
    "note": "These entries extend the root materials pack with more specific workshop-facing descriptions for materials that already appear in the codebase or in recipe references."
  },
  "materials": [
    {
      "id": "epk-kaolin",
      "name": "EPK kaolin",
      "group": "clay and alumina source",
      "oxideIds": ["al2o3", "sio2", "tio2", "fe2o3"],
      "whatItAdds": [
        "reliable alumina and silica with good bucket suspension",
        "a familiar default kaolin for cone-6 and cone-10 studio work"
      ],
      "bestUses": [
        "general clear and liner glazes",
        "recipes where handling and suspension matter as much as whiteness"
      ],
      "watchFor": [
        "slightly warmer fired cast than Grolleg in white or transparent systems",
        "too much raw kaolin can increase drying shrinkage and crawling risk"
      ],
      "switchingNotes": [
        "move toward Grolleg when colour purity matters more than suspension strength",
        "split with calcined kaolin when the dry glaze layer is cracking before firing"
      ],
      "typicalUsePercent": "10-25% in many clear, satin, and matte bases",
      "sourceIds": ["digitalfire-g2926b", "digitalfire-g2934", "digitalfire-g1214w"]
    },
    {
      "id": "grolleg-kaolin",
      "name": "Grolleg kaolin",
      "group": "clay and alumina source",
      "oxideIds": ["al2o3", "sio2", "tio2", "fe2o3"],
      "whatItAdds": [
        "very white clay contribution with lower titanium contamination than ordinary kaolins",
        "cleaner fired colour in porcelain-oriented hosts"
      ],
      "bestUses": [
        "porcelain clears",
        "chrome-tin and other colour-sensitive hosts"
      ],
      "watchFor": [
        "less forgiving bucket behaviour than a more plastic kaolin",
        "higher cost for benefits that only matter in some glaze families"
      ],
      "switchingNotes": [
        "switch from EPK when a clear is good but still too warm on porcelain",
        "test suspension after the swap because the cleaner material may brush and settle differently"
      ],
      "typicalUsePercent": "10-20% in white or colour-critical bases",
      "sourceIds": ["digitalfire-g1216m", "digitalfire-g3838a", "insight-glazes"]
    },
    {
      "id": "custer-feldspar",
      "name": "Custer feldspar",
      "group": "feldspathic flux",
      "oxideIds": ["k2o", "na2o", "al2o3", "sio2", "cao"],
      "whatItAdds": [
        "the familiar North American high-fire feldspar backbone",
        "a balanced K2O and Na2O flux package with alumina and silica"
      ],
      "bestUses": [
        "cone-10 gloss and matte work",
        "traditional feldspathic bodies and glazes"
      ],
      "watchFor": [
        "brand-era changes matter when comparing old recipes to current batches",
        "blind substitution with G-200 HP or nepheline syenite changes fit direction"
      ],
      "switchingNotes": [
        "test side by side with G-200 HP rather than assuming the old recipe language still means the same thing",
        "if replacing with nepheline syenite, expect a more aggressive melt and higher expansion direction"
      ],
      "typicalUsePercent": "15-45% in cone-6 to cone-10 bases",
      "sourceIds": ["digitalfire-g1947u", "digitalfire-g2571a", "digitalfire-material-substitution"]
    },
    {
      "id": "g200-feldspar",
      "name": "G-200 HP feldspar",
      "group": "feldspathic flux",
      "oxideIds": ["k2o", "na2o", "al2o3", "sio2", "cao"],
      "whatItAdds": [
        "a potash-rich feldspar alternative to Custer",
        "slightly different K2O to Na2O balance than older G-200 or current Custer"
      ],
      "bestUses": [
        "updating legacy North American recipes",
        "direct comparison tests against Custer when reproducing older cone-10 surfaces"
      ],
      "watchFor": [
        "historical recipes written for original G-200 may not map cleanly to current HP material",
        "small chemistry shifts can still move colour break and fit"
      ],
      "switchingNotes": [
        "run a two-batch comparison rather than a one-batch substitution if the surface matters",
        "treat the swap as a flux-balance test, not only a supply substitution"
      ],
      "typicalUsePercent": "15-45% in feldspathic glaze families",
      "sourceIds": ["digitalfire-material-substitution", "insight-glazes"]
    },
    {
      "id": "cornwall-stone",
      "name": "Cornwall stone",
      "group": "feldspathic stone",
      "oxideIds": ["k2o", "na2o", "cao", "al2o3", "sio2"],
      "whatItAdds": [
        "a traditional British combined flux and silica-bearing stone",
        "a stiffer, more silica-rich feel than many modern feldspar-only routes"
      ],
      "bestUses": [
        "traditional high-fire or ash-adjacent glaze lineages",
        "comparing natural feldspathic character against cleaner industrial flux packages"
      ],
      "watchFor": [
        "regional availability and analysis variation matter",
        "it is not a straight feldspar replacement because it brings extra silica and calcium"
      ],
      "switchingNotes": [
        "when replacing with feldspar, check whether silica also needs to rise",
        "when replacing feldspar with Cornwall stone, expect a stiffer melt unless other fluxes compensate"
      ],
      "typicalUsePercent": "10-40% in traditional high-fire systems",
      "sourceIds": ["ct-stoneware", "insight-glazes"]
    },
    {
      "id": "colemanite",
      "name": "Colemanite",
      "group": "natural boron source",
      "oxideIds": ["b2o3", "cao", "sio2"],
      "whatItAdds": [
        "boron with more calcium and less sodium than many frit routes",
        "a more mineral-style melt path than a fully fritted boron source"
      ],
      "bestUses": [
        "legacy low and mid-fire recipes where a natural borate direction is part of the surface",
        "comparison tests against Gerstley Borate rebuilds"
      ],
      "watchFor": [
        "still a natural mineral with batch personality",
        "high LOI means firing and bubble release still matter"
      ],
      "switchingNotes": [
        "often closer to old borate behaviour than a single frit, but still not a universal Gerstley replacement",
        "test against a frit rebuild rather than trusting a simple 1:1 swap"
      ],
      "typicalUsePercent": "5-25% in boron-dependent glazes",
      "sourceIds": ["digitalfire-gb-substitutes", "digitalfire-material-substitution"]
    },
    {
      "id": "soda-ash",
      "name": "Soda ash",
      "group": "soluble alkali flux",
      "oxideIds": ["na2o"],
      "whatItAdds": [
        "a strong sodium push with no extra silica or alumina",
        "classic carbon-trap and shino-style surface behaviour when the system supports it"
      ],
      "bestUses": [
        "special-effect high-fire work",
        "small controlled additions where sodium response itself is the goal"
      ],
      "watchFor": [
        "it is soluble and migrates during drying",
        "it can cause hard rims, uneven surfaces, and application instability"
      ],
      "switchingNotes": [
        "if the drying behaviour becomes unmanageable, rebuild part of the sodium direction with feldspar or frit rather than forcing more soda ash",
        "always separate bucket-behaviour problems from fired-chemistry goals"
      ],
      "typicalUsePercent": "0.5-5% in special-effect systems",
      "sourceIds": ["ct-stoneware", "insight-glazes"]
    },
    {
      "id": "epsom-salt",
      "name": "Epsom salt",
      "group": "slurry conditioner",
      "oxideIds": ["mgo"],
      "whatItAdds": [
        "flocculation control rather than meaningful glaze chemistry",
        "a quick way to tighten a watery or hard-settling glaze slurry"
      ],
      "bestUses": [
        "bucket rescue for deflocculated or poorly suspended glazes",
        "small process adjustments without rewriting the recipe"
      ],
      "watchFor": [
        "overuse can gel the bucket and create false confidence that the recipe itself is healthy",
        "it solves application behaviour, not fit or melt problems"
      ],
      "switchingNotes": [
        "add it as a process correction only after checking water amount and sieve discipline",
        "document the amount because flocculation changes brushing and thickness quickly"
      ],
      "typicalUsePercent": "trace additions dissolved in water rather than recipe-level percentages",
      "sourceIds": ["digitalfire-rheology", "digitalfire-viscosity"]
    },
    {
      "id": "black-iron-oxide",
      "name": "Black iron oxide",
      "group": "iron colorant",
      "oxideIds": ["fe2o3"],
      "whatItAdds": [
        "a darker iron route that can melt slightly differently than red iron",
        "dense brown to black direction in temmoku or dark gloss systems"
      ],
      "bestUses": [
        "dark high-iron glazes",
        "substituting down from red iron when a recipe is too rusty or too warm"
      ],
      "watchFor": [
        "it is not just a cosmetic colour swap for red iron",
        "it can make the same glaze slightly more fluid or darker at a lower loading"
      ],
      "switchingNotes": [
        "start lower than the red-iron amount when converting an established recipe",
        "test the same glaze on vertical tiles because the melt can shift slightly"
      ],
      "typicalUsePercent": "1-12% depending on the target family",
      "sourceIds": ["ct-stoneware", "digitalfire-oxides"]
    },
    {
      "id": "manganese-carbonate",
      "name": "Manganese carbonate",
      "group": "manganese colorant",
      "oxideIds": ["mno"],
      "whatItAdds": [
        "a somewhat milder manganese route than manganese dioxide",
        "brown, plum, and muted purple shifts especially in combination systems"
      ],
      "bestUses": [
        "purple-brown development with cobalt",
        "special-effect dark glazes where the studio wants a softer manganese move"
      ],
      "watchFor": [
        "health and ventilation concerns remain real even if the material feels softer to use",
        "manganese can affect fit and surface, not only colour"
      ],
      "switchingNotes": [
        "when swapping from manganese dioxide, start with a small comparison rather than equal weight",
        "document kiln ventilation and firing context because safety is part of the test"
      ],
      "typicalUsePercent": "1-6% in most studio glaze colour work",
      "sourceIds": ["digitalfire-oxides", "ct-stoneware"]
    },
    {
      "id": "copper-oxide",
      "name": "Copper oxide",
      "group": "copper colorant",
      "oxideIds": ["cuo"],
      "whatItAdds": [
        "the same essential copper chemistry as carbonate with more strength per gram",
        "a slightly leaner route when the recipe already carries too much carbonate gas"
      ],
      "bestUses": [
        "switching a copper glaze away from excess LOI",
        "strong oxidation turquoise or reduction metallic testing"
      ],
      "watchFor": [
        "it is stronger than copper carbonate and can overdrive the glaze quickly",
        "copper safety and food-surface caution do not disappear when the material form changes"
      ],
      "switchingNotes": [
        "reduce the loading relative to copper carbonate and test side by side",
        "separate colour gain from melt change because the lower LOI can also alter the surface"
      ],
      "typicalUsePercent": "0.75-4.5% in most oxidation work, higher only in special-effect systems",
      "sourceIds": ["digitalfire-oxides", "ct-raku", "ct-earthenware"]
    },
    {
      "id": "nickel-oxide",
      "name": "Nickel oxide",
      "group": "modifier colorant",
      "oxideIds": ["nio"],
      "whatItAdds": [
        "muted grey, taupe, blue-grey, and olive shifts depending on the host",
        "a strong modifier role even when the colour is subtle"
      ],
      "bestUses": [
        "quieting a bright colour family",
        "developing smoky blue-grey or complex neutrals"
      ],
      "watchFor": [
        "results vary more by host glaze than many potters expect",
        "it is better treated as a modifier than as a guaranteed solo colour"
      ],
      "switchingNotes": [
        "test it in a stable transparent host first so you can see what the nickel is doing",
        "avoid rewriting the whole base until you know whether the colour issue is the nickel or the host"
      ],
      "typicalUsePercent": "0.25-3% in most studio tests",
      "sourceIds": ["digitalfire-oxides", "insight-glazes"]
    },
    {
      "id": "ilmenite",
      "name": "Ilmenite",
      "group": "speckle and modifier material",
      "oxideIds": ["tio2", "fe2o3"],
      "whatItAdds": [
        "iron-titanium speckle and broken dark spotting",
        "a more particulate surface event than fine iron or rutile additions"
      ],
      "bestUses": [
        "speckled matte and gloss surfaces",
        "adding visible particulate texture without changing the whole recipe family"
      ],
      "watchFor": [
        "particle size matters as much as chemistry",
        "heavy additions can roughen the surface or overwhelm the glaze"
      ],
      "switchingNotes": [
        "test the coarse grade separately from fine powder because they behave almost like different materials visually",
        "keep the host stable so the speckle effect can be judged honestly"
      ],
      "typicalUsePercent": "2-8% depending on particle size and desired speckle density",
      "sourceIds": ["ct-stoneware", "digitalfire-oxides"]
    },
    {
      "id": "strontium-carbonate",
      "name": "Strontium carbonate",
      "group": "special-effect flux",
      "oxideIds": ["sro"],
      "whatItAdds": [
        "a lower-toxicity route when a recipe historically used barium for surface reasons",
        "a stable alkaline-earth flux that can support gloss or crystal response"
      ],
      "bestUses": [
        "rebuilding older barium recipes more conservatively",
        "surface experiments where a different alkaline-earth response is desired"
      ],
      "watchFor": [
        "it is safer than barium in workflow terms but not chemically identical",
        "blind swapping can flatten or redirect the original surface"
      ],
      "switchingNotes": [
        "treat it as a new recipe branch when replacing barium rather than a box-check substitution",
        "watch gloss, colour, and fit together because all three can shift"
      ],
      "typicalUsePercent": "2-20% depending on the family",
      "sourceIds": ["digitalfire-oxides", "digitalfire-material-substitution"]
    }
  ]
}

File: public/knowledge/glaze/recipes-digitalfire-core.json
{
  "meta": {
    "title": "Digitalfire core reference recipes",
    "createdAt": "2026-03-10",
    "note": "These are modern public Digitalfire reference recipes refreshed against the current public recipe pages available in March 2026."
  },
  "recipes": [
    {
      "id": "g3879",
      "name": "G3879 Cone 04+ UltraClear Glossy Base",
      "firingRangeId": "low-fire",
      "cone": "06-04",
      "atmosphereIds": ["oxidation"],
      "kilnIds": ["electric-kiln"],
      "clayIds": ["white-earthenware", "red-earthenware"],
      "techniqueIds": [],
      "styleIds": ["clear-gloss"],
      "colourIds": ["clear"],
      "surfaceIds": ["glossy", "transparent"],
      "ingredients": [
        { "materialId": "fusion-frit-f524", "sourceLabel": "Fusion Frit F-524", "amount": 82.9 },
        { "materialId": "fusion-frit-f69", "sourceLabel": "Fusion Frit F-69", "amount": 3.9 },
        { "materialId": "kaolin", "sourceLabel": "EPK", "amount": 8.8 },
        { "materialId": "silica", "sourceLabel": "Silica", "amount": 4.4 }
      ],
      "tablewareStatus": "test-only",
      "cautionIds": ["food-surface-testing"],
      "notes": [
        "Ultra-clear low-fire base designed to be clearer and less amber than G1916Q or G2931K.",
        "Needs gum solution or a brushing medium if you want a hard dry layer."
      ],
      "sourceIds": ["digitalfire-g3879"]
    },
    {
      "id": "g1916q",
      "name": "G1916Q Low Fire Highly-Expansion-Adjustable Transparent",
      "firingRangeId": "low-fire",
      "cone": "04-02",
      "atmosphereIds": ["oxidation"],
      "kilnIds": ["electric-kiln"],
      "clayIds": ["white-earthenware", "red-earthenware"],
      "techniqueIds": [],
      "styleIds": ["clear-gloss"],
      "colourIds": ["clear"],
      "surfaceIds": ["glossy", "transparent"],
      "ingredients": [
        { "materialId": "ferro-frit-3195", "sourceLabel": "Ferro Frit 3195", "amount": 65.0 },
        { "materialId": "ferro-frit-3110", "sourceLabel": "Ferro Frit 3110", "amount": 10.0 },
        { "materialId": "ferro-frit-3249", "sourceLabel": "Ferro Frit 3249", "amount": 10.0 },
        { "materialId": "ball-clay", "sourceLabel": "No. 5 Ball Clay", "amount": 15.0 }
      ],
      "tablewareStatus": "test-only",
      "cautionIds": ["food-surface-testing"],
      "notes": [
        "Fit is tuned by trading the high-expansion 3110 against the low-expansion 3249.",
        "Digitalfire recommends cone 04 or cone 03 over cone 06 for better glaze-body bond and ware strength."
      ],
      "sourceIds": ["digitalfire-g1916q"]
    },
    {
      "id": "g2931k",
      "name": "G2931K Zero3 K Cone 03 Transparent",
      "firingRangeId": "low-fire",
      "cone": "03-02",
      "atmosphereIds": ["oxidation"],
      "kilnIds": ["electric-kiln"],
      "clayIds": ["white-earthenware", "porcelain"],
      "techniqueIds": [],
      "styleIds": ["clear-gloss"],
      "colourIds": ["clear"],
      "surfaceIds": ["glossy", "transparent"],
      "ingredients": [
        { "materialId": "ferro-frit-3195", "sourceLabel": "Ferro Frit 3195", "amount": 26.3 },
        { "materialId": "ferro-frit-3134", "sourceLabel": "Ferro Frit 3134", "amount": 34.7 },
        { "materialId": "kaolin", "sourceLabel": "EPK", "amount": 21.1 },
        { "materialId": "ferro-frit-3249", "sourceLabel": "Ferro Frit 3249", "amount": 10.5 },
        { "materialId": "ferro-frit-3110", "sourceLabel": "Ferro Frit 3110", "amount": 7.4 }
      ],
      "tablewareStatus": "possible-with-testing",
      "cautionIds": ["food-surface-testing"],
      "notes": [
        "Designed for Zero3 stoneware and porcelain systems at cone 03-02.",
        "More glassy and cleaner than the older Worthington-style low-fire clear lineage."
      ],
      "sourceIds": ["digitalfire-g2931k"]
    },
    {
      "id": "g2926b",
      "name": "G2926B Cone 6 Whiteware / Porcelain Transparent",
      "firingRangeId": "mid-fire",
      "cone": "6",
      "atmosphereIds": ["oxidation"],
      "kilnIds": ["electric-kiln"],
      "clayIds": ["white-stoneware", "porcelain", "stoneware"],
      "techniqueIds": [],
      "styleIds": ["clear-gloss"],
      "colourIds": ["clear"],
      "surfaceIds": ["glossy", "transparent"],
      "ingredients": [
        { "materialId": "nepheline-syenite", "sourceLabel": "Nepheline Syenite", "amount": 16.6 },
        { "materialId": "ferro-frit-3134", "sourceLabel": "Ferro Frit 3134", "amount": 23.1 },
        { "materialId": "kaolin", "sourceLabel": "EPK", "amount": 17.8 },
        { "materialId": "wollastonite", "sourceLabel": "Wollastonite", "amount": 6.3 },
        { "materialId": "silica", "sourceLabel": "Silica 325 mesh", "amount": 34.2 },
        { "materialId": "talc", "sourceLabel": "Talc", "amount": 2.1 }
      ],
      "tablewareStatus": "possible-with-testing",
      "cautionIds": ["food-surface-testing"],
      "notes": [
        "Widely documented cone-6 glossy base that is clear, stable, and low in melt mobility.",
        "A strong host for many stains, but some chrome-tin maroons and some pink systems develop better in other bases."
      ],
      "sourceIds": ["digitalfire-g2926b"]
    },
    {
      "id": "g2934",
      "name": "G2934 Matte Glaze Base for Cone 6",
      "firingRangeId": "mid-fire",
      "cone": "6",
      "atmosphereIds": ["oxidation"],
      "kilnIds": ["electric-kiln"],
      "clayIds": ["stoneware", "white-stoneware"],
      "techniqueIds": [],
      "styleIds": ["matte", "satin-matte"],
      "colourIds": ["cream"],
      "surfaceIds": ["matte", "semi-transparent"],
      "ingredients": [
        { "materialId": "ferro-frit-3124", "sourceLabel": "Ferro Frit 3124", "amount": 17.4 },
        { "materialId": "dolomite", "sourceLabel": "Dolomite", "amount": 23.5 },
        { "materialId": "silica", "sourceLabel": "Silica", "amount": 26.9 },
        { "materialId": "kaolin", "sourceLabel": "EP Kaolin", "amount": 18.3 },
        { "materialId": "calcined-kaolin", "sourceLabel": "Calcined Kaolin", "amount": 13.9 }
      ],
      "tablewareStatus": "test-only",
      "cautionIds": ["food-surface-testing"],
      "notes": [
        "A durable MgO matte base whose matteness changes strongly with cooling rate.",
        "Calcined kaolin is part of the drying-shrinkage control strategy, not just a chemistry detail."
      ],
      "sourceIds": ["digitalfire-g2934"]
    },
    {
      "id": "g1214w",
      "name": "G1214W Cone 6 Transparent Base",
      "firingRangeId": "mid-fire",
      "cone": "6",
      "atmosphereIds": ["oxidation"],
      "kilnIds": ["electric-kiln"],
      "clayIds": ["stoneware", "white-stoneware"],
      "techniqueIds": [],
      "styleIds": ["clear-gloss"],
      "colourIds": ["clear"],
      "surfaceIds": ["glossy", "transparent"],
      "ingredients": [
        { "materialId": "silica", "sourceLabel": "Silica", "amount": 25.0 },
        { "materialId": "kaolin", "sourceLabel": "EP Kaolin", "amount": 25.0 },
        { "materialId": "wollastonite", "sourceLabel": "Wollastonite", "amount": 10.0 },
        { "materialId": "ferro-frit-3134", "sourceLabel": "Frit 3134", "amount": 25.0 },
        { "materialId": "soda-feldspar", "sourceLabel": "F-4 Feldspar", "amount": 15.0 }
      ],
      "tablewareStatus": "possible-with-testing",
      "cautionIds": ["food-surface-testing"],
      "notes": [
        "Classic low-expansion cone-6 transparent derived from Digitalfire's G1214 development work.",
        "Useful reference point for comparing later craze-control transparents."
      ],
      "sourceIds": ["digitalfire-g1214w"]
    },
    {
      "id": "g1216l",
      "name": "G1216L Transparent for Cone 6 Porcelains",
      "firingRangeId": "mid-fire",
      "cone": "6",
      "atmosphereIds": ["oxidation"],
      "kilnIds": ["electric-kiln"],
      "clayIds": ["porcelain", "white-stoneware"],
      "techniqueIds": [],
      "styleIds": ["clear-gloss"],
      "colourIds": ["clear"],
      "surfaceIds": ["glossy", "transparent"],
      "ingredients": [
        { "materialId": "soda-feldspar", "sourceLabel": "Minspar", "amount": 8.2 },
        { "materialId": "ferro-frit-3134", "sourceLabel": "Ferro Frit 3134", "amount": 10.3 },
        { "materialId": "ferro-frit-3124", "sourceLabel": "Ferro Frit 3124", "amount": 22.7 },
        { "materialId": "wollastonite", "sourceLabel": "Wollastonite", "amount": 14.4 },
        { "materialId": "kaolin", "sourceLabel": "EPK", "amount": 18.6 },
        { "materialId": "talc", "sourceLabel": "Talc", "amount": 4.1 },
        { "materialId": "silica", "sourceLabel": "Silica", "amount": 21.6 }
      ],
      "tablewareStatus": "possible-with-testing",
      "cautionIds": ["food-surface-testing"],
      "notes": [
        "Lower-expansion cone-6 clear tuned for porcelains by adding some MgO to the G1214 lineage.",
        "Useful when a standard clear looks good but crazes on tight porcelains."
      ],
      "sourceIds": ["digitalfire-g1216l"]
    },
    {
      "id": "g2571a",
      "name": "G2571A Cone 10 Silky Dolomite Matte",
      "firingRangeId": "high-fire",
      "cone": "10",
      "atmosphereIds": ["reduction"],
      "kilnIds": ["gas-kiln"],
      "clayIds": ["stoneware", "porcelain", "grogged-sculpture"],
      "techniqueIds": [],
      "styleIds": ["satin-matte", "matte"],
      "colourIds": ["cream"],
      "surfaceIds": ["satin", "semi-transparent"],
      "ingredients": [
        { "materialId": "wollastonite", "sourceLabel": "Wollastonite", "amount": 5.5 },
        { "materialId": "potash-feldspar", "sourceLabel": "Custer Feldspar", "amount": 28.5 },
        { "materialId": "kaolin", "sourceLabel": "EPK", "amount": 28.0 },
        { "materialId": "silica", "sourceLabel": "Silica", "amount": 15.0 },
        { "materialId": "dolomite", "sourceLabel": "Dolomite", "amount": 19.0 },
        { "materialId": "gerstley-borate", "sourceLabel": "Gerstley Borate", "amount": 4.0 }
      ],
      "tablewareStatus": "possible-with-testing",
      "cautionIds": ["food-surface-testing"],
      "notes": [
        "A classic cone-10 reduction dolomite matte with a silky feel and good durability reputation.",
        "Widely used as a base for bamboo, rutile, stain, and earthy reduction color development."
      ],
      "sourceIds": ["digitalfire-g2571a"]
    },
    {
      "id": "g2916f",
      "name": "G2916F Cone 6 Stoneware / Whiteware Transparent",
      "firingRangeId": "mid-fire",
      "cone": "6",
      "atmosphereIds": ["oxidation"],
      "kilnIds": ["electric-kiln"],
      "clayIds": ["stoneware", "white-stoneware", "porcelain"],
      "techniqueIds": [],
      "styleIds": ["clear-gloss"],
      "colourIds": ["clear"],
      "surfaceIds": ["glossy", "transparent"],
      "ingredients": [
        { "materialId": "fusion-frit-f524", "sourceLabel": "Fusion Frit F-524", "amount": 18.2 },
        { "materialId": "talc", "sourceLabel": "Talc", "amount": 3.0 },
        { "materialId": "silica", "sourceLabel": "Silica", "amount": 29.0 },
        { "materialId": "ball-clay", "sourceLabel": "Old Hickory #5 Ball Clay", "amount": 7.9 },
        { "materialId": "wollastonite", "sourceLabel": "Wollastonite", "amount": 15.7 },
        { "materialId": "nepheline-syenite", "sourceLabel": "Nepheline Syenite", "amount": 26.3 },
        { "materialId": "bentonite", "sourceLabel": "Bentonite", "amount": 1.9 }
      ],
      "tablewareStatus": "possible-with-testing",
      "cautionIds": ["food-surface-testing"],
      "notes": [
        "Industrial dinnerware clear noted for exceptional transparency, hardness, and suspension.",
        "Often harder to source because it depends on Fusion Frit F-524."
      ],
      "sourceIds": ["digitalfire-g2916f"]
    }
  ]
}
