Repository: lukaJiglic/glaze-workshop

## Files

- `sources.json`: source ledger with publishers and URLs.
- `taxonomy.json`: firing, atmosphere, kiln, clay, technique, colour, surface, and reference-note taxonomies.
- `materials.json`: oxides, raw materials, defects, and safety notes.
- `recipes-earthenware.json`: curated low-fire and earthenware recipes.
- `recipes-midfire.json`: curated mid-fire recipes.
- `recipes-highfire.json`: curated high-fire stoneware and porcelain recipes.
- `recipes-highfire-extended.json`: additional high-fire formulas and surface families.
- `recipes-digitalfire-core.json`: modern reference recipes from Digitalfire.

File: public/knowledge/glaze/recipes-digitalfire-extended.json
{
  "meta": {
    "title": "Digitalfire extended reference recipes",
    "createdAt": "2026-03-10",
    "note": "These recipes extend the core Digitalfire pack with more low-fire, cone-6, and cone-10 reference formulas that are useful for fit, clarity, matte development, and reactive surface comparison."
  },
  "recipes": [
    {
      "id": "g1214m",
      "name": "G1214M Cone 6 Clear Base",
      "firingRangeId": "mid-fire",
      "cone": "6",
      "atmosphereIds": ["oxidation"],
      "kilnIds": ["electric-kiln"],
      "clayIds": ["white-stoneware", "porcelain", "stoneware"],
      "techniqueIds": [],
      "styleIds": ["clear-gloss"],
      "colourIds": ["clear"],
      "surfaceIds": ["glossy", "transparent"],
      "ingredients": [
        { "materialId": "potash-feldspar", "sourceLabel": "Custer Feldspar", "amount": 20.0 },
        { "materialId": "kaolin", "sourceLabel": "EPK Kaolin", "amount": 20.0 },
        { "materialId": "silica", "sourceLabel": "Silica", "amount": 30.0 },
        { "materialId": "wollastonite", "sourceLabel": "Wollastonite", "amount": 10.0 },
        { "materialId": "ferro-frit-3134", "sourceLabel": "Frit 3134", "amount": 20.0 }
      ],
      "tablewareStatus": "possible-with-testing",
      "cautionIds": ["food-surface-testing"],
      "notes": [
        "Reference glossy cone-6 transparent from the 20x5 development line.",
        "Often used when a clearer chrome-tin pink or maroon host is wanted than G2926B."
      ],
      "sourceIds": ["digitalfire-g1214m"]
    },
    {
      "id": "g1214z1",
      "name": "G1214Z1 Cone 6 Calcium Matte Variant",
      "firingRangeId": "mid-fire",
      "cone": "6",
      "atmosphereIds": ["oxidation"],
      "kilnIds": ["electric-kiln"],
      "clayIds": ["white-stoneware", "stoneware"],
      "techniqueIds": [],
      "styleIds": ["satin-matte", "matte"],
      "colourIds": ["cream"],
      "surfaceIds": ["satin", "semi-transparent"],
      "ingredients": [
        { "materialId": "silica", "sourceLabel": "Silica", "amount": 21.0 },
        { "materialId": "kaolin", "sourceLabel": "EPK", "amount": 21.0 },
        { "materialId": "wollastonite", "sourceLabel": "Wollastonite", "amount": 12.0 },
        { "materialId": "ferro-frit-3134", "sourceLabel": "Frit 3134", "amount": 15.0 },
        { "materialId": "soda-feldspar", "sourceLabel": "F-4 Feldspar", "amount": 30.0 },
        { "materialId": "zinc-oxide", "sourceLabel": "Zinc Oxide", "amount": 1.0 }
      ],
      "tablewareStatus": "test-only",
      "cautionIds": ["food-surface-testing"],
      "notes": [
        "A calcium-zinc matte branch of the 20x5 cone-6 development family.",
        "Useful as a contrast recipe when testing how more CaO, less gloss, and light zinc shift the surface away from a transparent base."
      ],
      "sourceIds": ["digitalfire-g1214z1"]
    },
    {
      "id": "g1215u",
      "name": "G1215U Cone 6 Low-Expansion Glossy Clear",
      "firingRangeId": "mid-fire",
      "cone": "6",
      "atmosphereIds": ["oxidation"],
      "kilnIds": ["electric-kiln"],
      "clayIds": ["white-stoneware", "porcelain"],
      "techniqueIds": [],
      "styleIds": ["clear-gloss"],
      "colourIds": ["clear"],
      "surfaceIds": ["glossy", "transparent"],
      "ingredients": [
        { "materialId": "ferro-frit-3249", "sourceLabel": "Ferro Frit 3249", "amount": 32.0 },
        { "materialId": "silica", "sourceLabel": "Silica", "amount": 19.0 },
        { "materialId": "kaolin", "sourceLabel": "EPK Kaolin", "amount": 22.0 },
        { "materialId": "wollastonite", "sourceLabel": "Wollastonite", "amount": 17.0 },
        { "materialId": "soda-feldspar", "sourceLabel": "F-4 Feldspar", "amount": 10.0 }
      ],
      "tablewareStatus": "possible-with-testing",
      "cautionIds": ["food-surface-testing"],
      "notes": [
        "Low-expansion glossy cone-6 clear developed to fit tighter bodies than the earlier G1214 family.",
        "A useful bridge recipe between classic cone-6 transparents and the porcelain-oriented G1216 variants."
      ],
      "sourceIds": ["digitalfire-g1215u"]
    },
    {
      "id": "g1216m",
      "name": "G1216M Cone 6 Ultraclear for Porcelains",
      "firingRangeId": "mid-fire",
      "cone": "6",
      "atmosphereIds": ["oxidation"],
      "kilnIds": ["electric-kiln"],
      "clayIds": ["porcelain", "white-stoneware"],
      "techniqueIds": [],
      "styleIds": ["clear-gloss"],
      "colourIds": ["clear"],
      "surfaceIds": ["glossy", "transparent"],
      "ingredients": [
        { "materialId": "ferro-frit-3249", "sourceLabel": "Ferro Frit 3249", "amount": 27.0 },
        { "materialId": "silica", "sourceLabel": "Silica", "amount": 20.0 },
        { "materialId": "kaolin", "sourceLabel": "EPK Kaolin", "amount": 17.0 },
        { "materialId": "wollastonite", "sourceLabel": "Wollastonite", "amount": 13.0 },
        { "materialId": "soda-feldspar", "sourceLabel": "F-4 Feldspar", "amount": 7.0 },
        { "materialId": "talc", "sourceLabel": "Talc", "amount": 4.0 },
        { "materialId": "ferro-frit-3124", "sourceLabel": "Frit 3124", "amount": 12.0 }
      ],
      "tablewareStatus": "possible-with-testing",
      "cautionIds": ["food-surface-testing"],
      "notes": [
        "A very clear, lower-expansion cone-6 transparent for porcelains and tight white bodies.",
        "The talc-plus-frit adjustment lowers expansion relative to the more basic 20x5 clear variants."
      ],
      "sourceIds": ["digitalfire-g1216m"]
    },
    {
      "id": "g1947u",
      "name": "G1947U Cone 10 Glossy Transparent",
      "firingRangeId": "high-fire",
      "cone": "10",
      "atmosphereIds": ["oxidation", "reduction"],
      "kilnIds": ["gas-kiln", "electric-kiln"],
      "clayIds": ["stoneware", "white-stoneware", "porcelain"],
      "techniqueIds": [],
      "styleIds": ["clear-gloss"],
      "colourIds": ["clear"],
      "surfaceIds": ["glossy", "transparent"],
      "ingredients": [
        { "materialId": "potash-feldspar", "sourceLabel": "Custer Feldspar", "amount": 39.0 },
        { "materialId": "silica", "sourceLabel": "Silica", "amount": 24.0 },
        { "materialId": "kaolin", "sourceLabel": "Kaolin", "amount": 14.0 },
        { "materialId": "whiting", "sourceLabel": "Whiting", "amount": 17.0 },
        { "materialId": "dolomite", "sourceLabel": "Dolomite", "amount": 6.0 }
      ],
      "tablewareStatus": "possible-with-testing",
      "cautionIds": ["food-surface-testing"],
      "notes": [
        "Reference cone-10 glossy transparent based on feldspar, silica, and calcium-magnesium fluxes.",
        "Useful as a modern comparison point for older high-fire clear recipes."
      ],
      "sourceIds": ["digitalfire-g1947u"]
    },
    {
      "id": "g2240",
      "name": "G2240 Cone 10R Classic Spodumene Matte",
      "firingRangeId": "high-fire",
      "cone": "10",
      "atmosphereIds": ["reduction"],
      "kilnIds": ["gas-kiln", "wood-kiln"],
      "clayIds": ["stoneware", "white-stoneware", "porcelain"],
      "techniqueIds": [],
      "styleIds": ["matte"],
      "colourIds": ["white", "cream"],
      "surfaceIds": ["matte", "opaque"],
      "ingredients": [
        { "materialId": "potash-feldspar", "sourceLabel": "Custer Feldspar", "amount": 20.0 },
        { "materialId": "spodumene", "sourceLabel": "Spodumene", "amount": 20.0 },
        { "materialId": "whiting", "sourceLabel": "Whiting", "amount": 20.0 },
        { "materialId": "ball-clay", "sourceLabel": "OM4 Ball Clay", "amount": 20.0 },
        { "materialId": "zirconium-silicate", "sourceLabel": "Zircopax", "amount": 20.0 }
      ],
      "tablewareStatus": "test-only",
      "cautionIds": ["food-surface-testing"],
      "notes": [
        "Classic cone-10 reduction spodumene matte used as a durable high-fire matte reference point.",
        "A useful contrast against dolomite mattes because the surface character comes from a different chemistry path."
      ],
      "sourceIds": ["digitalfire-g2240"]
    },
    {
      "id": "g2826r",
      "name": "G2826R Cone 6 Floating Blue",
      "firingRangeId": "mid-fire",
      "cone": "6",
      "atmosphereIds": ["oxidation"],
      "kilnIds": ["electric-kiln"],
      "clayIds": ["stoneware", "white-stoneware"],
      "techniqueIds": [],
      "styleIds": ["variegated"],
      "colourIds": ["blue", "cream", "variegated"],
      "surfaceIds": ["variegated", "semi-transparent"],
      "ingredients": [
        { "materialId": "potash-feldspar", "sourceLabel": "Feldspar", "amount": 31.0 },
        { "materialId": "ferro-frit-3134", "sourceLabel": "Frit 3134", "amount": 31.0 },
        { "materialId": "kaolin", "sourceLabel": "Kaolin", "amount": 20.0 },
        { "materialId": "silica", "sourceLabel": "Silica", "amount": 17.0 },
        { "materialId": "rutile", "sourceLabel": "Rutile", "amount": 4.0 },
        { "materialId": "cobalt-oxide", "sourceLabel": "Cobalt Oxide", "amount": 0.5 },
        { "materialId": "tin-oxide", "sourceLabel": "Tin Oxide", "amount": 4.0 }
      ],
      "tablewareStatus": "test-only",
      "cautionIds": ["metal-oxide-handling", "food-surface-testing"],
      "notes": [
        "Floating blue reference recipe showing how rutile, cobalt, and tin can create cream breaking over blue pools.",
        "A strong comparison recipe for studying cooling, thickness, and texture response."
      ],
      "sourceIds": ["digitalfire-g2826r"]
    },
    {
      "id": "g2826x",
      "name": "G2826X Cone 6 Iron Red",
      "firingRangeId": "mid-fire",
      "cone": "6",
      "atmosphereIds": ["oxidation"],
      "kilnIds": ["electric-kiln"],
      "clayIds": ["stoneware", "white-stoneware"],
      "techniqueIds": [],
      "styleIds": ["variegated"],
      "colourIds": ["red", "brown", "variegated"],
      "surfaceIds": ["variegated", "semi-transparent"],
      "ingredients": [
        { "materialId": "ferro-frit-3134", "sourceLabel": "Frit 3134", "amount": 31.2 },
        { "materialId": "potash-feldspar", "sourceLabel": "Feldspar", "amount": 24.6 },
        { "materialId": "silica", "sourceLabel": "Silica", "amount": 19.7 },
        { "materialId": "kaolin", "sourceLabel": "Kaolin", "amount": 19.7 },
        { "materialId": "red-iron-oxide", "sourceLabel": "Red Iron Oxide", "amount": 11.5 }
      ],
      "tablewareStatus": "test-only",
      "cautionIds": ["food-surface-testing"],
      "notes": [
        "Digitalfire's cone-6 iron red reference, related to Randy's Red chemistry.",
        "Benefits from firing schedules and cooling strategies that support iron-red development."
      ],
      "sourceIds": ["digitalfire-g2826x"]
    },
    {
      "id": "g2926j",
      "name": "G2926J Cone 6 Lower-Expansion Clear",
      "firingRangeId": "mid-fire",
      "cone": "6",
      "atmosphereIds": ["oxidation"],
      "kilnIds": ["electric-kiln"],
      "clayIds": ["porcelain", "white-stoneware"],
      "techniqueIds": [],
      "styleIds": ["clear-gloss"],
      "colourIds": ["clear"],
      "surfaceIds": ["glossy", "transparent"],
      "ingredients": [
        { "materialId": "nepheline-syenite", "sourceLabel": "Nepheline syenite", "amount": 10.0 },
        { "materialId": "ferro-frit-3134", "sourceLabel": "Frit 3134", "amount": 15.0 },
        { "materialId": "kaolin", "sourceLabel": "EPK", "amount": 14.0 },
        { "materialId": "wollastonite", "sourceLabel": "Wollastonite", "amount": 9.0 },
        { "materialId": "silica", "sourceLabel": "Silica", "amount": 34.0 },
        { "materialId": "ferro-frit-3249", "sourceLabel": "Frit 3249", "amount": 18.0 }
      ],
      "tablewareStatus": "possible-with-testing",
      "cautionIds": ["food-surface-testing"],
      "notes": [
        "Lower-expansion branch of the G2926 transparent family for tighter porcelains and white bodies.",
        "Useful when G2926B looks right but still crazes or pings on a low-expansion body."
      ],
      "sourceIds": ["digitalfire-g2926j"]
    },
    {
      "id": "g2931l",
      "name": "G2931L Lower-Expansion Low-Fire Clear",
      "firingRangeId": "low-fire",
      "cone": "04-02",
      "atmosphereIds": ["oxidation"],
      "kilnIds": ["electric-kiln"],
      "clayIds": ["white-earthenware", "red-earthenware"],
      "techniqueIds": [],
      "styleIds": ["clear-gloss"],
      "colourIds": ["clear"],
      "surfaceIds": ["glossy", "transparent"],
      "ingredients": [
        { "materialId": "ferro-frit-3249", "sourceLabel": "Frit 3249", "amount": 40.0 },
        { "materialId": "fusion-frit-f524", "sourceLabel": "Fusion Frit F-524", "amount": 18.0 },
        { "materialId": "nepheline-syenite", "sourceLabel": "Nepheline Syenite", "amount": 13.0 },
        { "materialId": "kaolin", "sourceLabel": "Kaolin", "amount": 13.0 },
        { "materialId": "talc", "sourceLabel": "Talc", "amount": 9.0 },
        { "materialId": "wollastonite", "sourceLabel": "Wollastonite", "amount": 7.0 }
      ],
      "tablewareStatus": "test-only",
      "cautionIds": ["food-surface-testing"],
      "notes": [
        "Lower-expansion low-fire clear aimed at bodies that craze under higher-sodium or higher-boron transparents.",
        "A useful comparison against G1916Q and G2931K when testing fit direction at low fire."
      ],
      "sourceIds": ["digitalfire-g2931l"]
    },
    {
      "id": "g3838a",
      "name": "G3838A Low-Expansion Transparent for P300 Porcelain",
      "firingRangeId": "mid-fire",
      "cone": "6",
      "atmosphereIds": ["oxidation"],
      "kilnIds": ["electric-kiln"],
      "clayIds": ["porcelain", "white-stoneware"],
      "techniqueIds": [],
      "styleIds": ["clear-gloss"],
      "colourIds": ["clear"],
      "surfaceIds": ["glossy", "transparent"],
      "ingredients": [
        { "materialId": "ferro-frit-3249", "sourceLabel": "Ferro Frit 3249", "amount": 60.0 },
        { "materialId": "kaolin", "sourceLabel": "EPK", "amount": 15.0 },
        { "materialId": "silica", "sourceLabel": "Silica", "amount": 11.0 },
        { "materialId": "wollastonite", "sourceLabel": "Wollastonite", "amount": 14.0 }
      ],
      "tablewareStatus": "possible-with-testing",
      "cautionIds": ["food-surface-testing"],
      "notes": [
        "Low-expansion transparent documented for Plainsman P300 porcelain and similar tight cone-6 bodies.",
        "Useful when other cone-6 clears are attractive but still craze on porcelain."
      ],
      "sourceIds": ["digitalfire-g3838a", "plainsman-p300"]
    }
  ]
}

File: public/knowledge/glaze/recipes-digitalfire-slip-bases.json
{
  "meta": {
    "title": "Digitalfire natural slip-base and fluid-melt recipes",
    "createdAt": "2026-03-10",
    "note": "This pack focuses on Alberta Slip, Ravenscrag Slip, and cone-6 fluid-melt reference formulas. These recipes are valuable because they show what happens when a studio builds many surfaces from one natural base material plus targeted additives."
  },
  "recipes": [
    {
      "id": "ga6-a",
      "name": "GA6-A Alberta Slip Base",
      "firingRangeId": "mid-fire",
      "cone": "6",
      "atmosphereIds": ["oxidation"],
      "kilnIds": ["electric-kiln"],
      "clayIds": ["stoneware", "white-stoneware"],
      "techniqueIds": [],
      "styleIds": ["clear-gloss"],
      "colourIds": ["amber"],
      "surfaceIds": ["glossy", "semi-transparent"],
      "ingredients": [
        { "materialId": "alberta-slip", "sourceLabel": "Alberta Slip", "amount": 80.0 },
        { "materialId": "ferro-frit-3195", "sourceLabel": "Frit 3195", "amount": 20.0 },
        { "materialId": "red-iron-oxide", "sourceLabel": "Red Iron Oxide", "amount": 4.0 }
      ],
      "tablewareStatus": "possible-with-testing",
      "cautionIds": ["food-surface-testing"],
      "notes": [
        "Simple Alberta Slip cone-6 base showing how a natural iron-bearing material plus frit can produce a warm honey amber.",
        "Useful as a baseline before branching into rutile, stain, or lithium variants."
      ],
      "sourceIds": ["digitalfire-ga6a"]
    },
    {
      "id": "ga6-b",
      "name": "GA6-B / L3500 Alberta Slip Honey Base",
      "firingRangeId": "mid-fire",
      "cone": "6",
      "atmosphereIds": ["oxidation"],
      "kilnIds": ["electric-kiln"],
      "clayIds": ["stoneware", "white-stoneware"],
      "techniqueIds": [],
      "styleIds": ["variegated"],
      "colourIds": ["amber", "brown", "variegated"],
      "surfaceIds": ["glossy", "semi-transparent", "variegated"],
      "ingredients": [
        { "materialId": "alberta-slip", "sourceLabel": "Alberta Slip", "amount": 78.0 },
        { "materialId": "ferro-frit-3124", "sourceLabel": "Frit 3124", "amount": 10.0 },
        { "materialId": "lithium-carbonate", "sourceLabel": "Lithium Carbonate", "amount": 2.0 },
        { "materialId": "calcined-alumina", "sourceLabel": "Calcined Alumina", "amount": 5.0 },
        { "materialId": "rutile", "sourceLabel": "Rutile", "amount": 5.0 }
      ],
      "tablewareStatus": "test-only",
      "cautionIds": ["food-surface-testing"],
      "notes": [
        "Fluid amber honey base from the Alberta Slip family with lithium, calcined alumina, and rutile for richer amber and crystal-like variation.",
        "More effect-oriented than GA6-A and should be treated as a reactive test glaze."
      ],
      "sourceIds": ["digitalfire-ga6b"]
    },
    {
      "id": "ga6-c",
      "name": "GA6-C Alberta Slip Rutile Blue",
      "firingRangeId": "mid-fire",
      "cone": "6",
      "atmosphereIds": ["oxidation"],
      "kilnIds": ["electric-kiln"],
      "clayIds": ["stoneware", "white-stoneware"],
      "techniqueIds": [],
      "styleIds": ["variegated"],
      "colourIds": ["blue", "amber", "variegated"],
      "surfaceIds": ["glossy", "semi-transparent", "variegated"],
      "ingredients": [
        { "materialId": "alberta-slip", "sourceLabel": "Alberta Slip", "amount": 80.0 },
        { "materialId": "ferro-frit-3134", "sourceLabel": "Frit 3134", "amount": 20.0 },
        { "materialId": "rutile", "sourceLabel": "Rutile", "amount": 4.0 }
      ],
      "tablewareStatus": "test-only",
      "cautionIds": ["food-surface-testing"],
      "notes": [
        "Rutile-blue branch of the Alberta Slip cone-6 family.",
        "Useful for showing how one additive can shift a natural amber base into a more variegated blue-break surface."
      ],
      "sourceIds": ["digitalfire-ga6c"]
    },
    {
      "id": "ga6-g",
      "name": "GA6-G Alberta Slip Rutile Brown",
      "firingRangeId": "mid-fire",
      "cone": "6",
      "atmosphereIds": ["oxidation"],
      "kilnIds": ["electric-kiln"],
      "clayIds": ["stoneware", "white-stoneware"],
      "techniqueIds": [],
      "styleIds": ["variegated"],
      "colourIds": ["brown", "amber", "variegated"],
      "surfaceIds": ["glossy", "semi-transparent", "variegated"],
      "ingredients": [
        { "materialId": "alberta-slip-roasted", "sourceLabel": "Roasted Alberta Slip", "amount": 85.0 },
        { "materialId": "ferro-frit-3124", "sourceLabel": "Frit 3124", "amount": 10.0 },
        { "materialId": "lithium-carbonate", "sourceLabel": "Lithium Carbonate", "amount": 2.0 },
        { "materialId": "calcined-alumina", "sourceLabel": "Calcined Alumina", "amount": 3.0 },
        { "materialId": "red-iron-oxide", "sourceLabel": "Red Iron Oxide", "amount": 2.0 },
        { "materialId": "rutile", "sourceLabel": "Rutile", "amount": 2.0 }
      ],
      "tablewareStatus": "test-only",
      "cautionIds": ["food-surface-testing"],
      "notes": [
        "Roasted-Alberta variant that trades some raw-shrinkage issues for better slurry behavior while keeping a rutile-brown effect path.",
        "Useful for studying how roasting a natural base changes workflow without completely changing the fired family."
      ],
      "sourceIds": ["digitalfire-ga6g", "digitalfire-alberta-slip-roasted"]
    },
    {
      "id": "ga6-h",
      "name": "GA6-H Alberta Slip Black Stain Base",
      "firingRangeId": "mid-fire",
      "cone": "6",
      "atmosphereIds": ["oxidation"],
      "kilnIds": ["electric-kiln"],
      "clayIds": ["stoneware", "white-stoneware"],
      "techniqueIds": [],
      "styleIds": ["clear-gloss"],
      "colourIds": ["black"],
      "surfaceIds": ["glossy", "opaque"],
      "ingredients": [
        { "materialId": "alberta-slip", "sourceLabel": "Alberta Slip", "amount": 80.0 },
        { "materialId": "ferro-frit-3195", "sourceLabel": "Frit 3195", "amount": 20.0 },
        { "materialId": "mason-stain-generic", "sourceLabel": "Mason 6666 Black Stain", "amount": 6.0 },
        { "materialId": "zirconium-silicate", "sourceLabel": "Zircopax", "amount": 10.0 }
      ],
      "tablewareStatus": "test-only",
      "cautionIds": ["food-surface-testing"],
      "notes": [
        "Black stain branch of the Alberta Slip base.",
        "Shows how one natural base can become a stable dark glaze by adding stain and zircon opacifier."
      ],
      "sourceIds": ["digitalfire-ga6h", "mason-reference-guide"]
    },
    {
      "id": "gr6-a",
      "name": "GR6-A Ravenscrag Slip Base",
      "firingRangeId": "mid-fire",
      "cone": "6",
      "atmosphereIds": ["oxidation"],
      "kilnIds": ["electric-kiln"],
      "clayIds": ["stoneware", "white-stoneware", "porcelain"],
      "techniqueIds": [],
      "styleIds": ["clear-gloss"],
      "colourIds": ["clear", "amber"],
      "surfaceIds": ["glossy", "semi-transparent"],
      "ingredients": [
        { "materialId": "ravenscrag-slip", "sourceLabel": "Ravenscrag Slip", "amount": 80.0 },
        { "materialId": "ferro-frit-3134", "sourceLabel": "Frit 3134", "amount": 20.0 }
      ],
      "tablewareStatus": "possible-with-testing",
      "cautionIds": ["food-surface-testing"],
      "notes": [
        "Minimal Ravenscrag cone-6 base glaze with only one added frit.",
        "A useful natural-base contrast against clearer, more engineered cone-6 transparents."
      ],
      "sourceIds": ["digitalfire-gr6a"]
    },
    {
      "id": "gr6-m",
      "name": "GR6-M Ravenscrag Floating Blue",
      "firingRangeId": "mid-fire",
      "cone": "6",
      "atmosphereIds": ["oxidation"],
      "kilnIds": ["electric-kiln"],
      "clayIds": ["stoneware", "white-stoneware"],
      "techniqueIds": [],
      "styleIds": ["variegated"],
      "colourIds": ["blue", "cream", "variegated"],
      "surfaceIds": ["glossy", "semi-transparent", "variegated"],
      "ingredients": [
        { "materialId": "ravenscrag-slip", "sourceLabel": "Ravenscrag Slip", "amount": 80.0 },
        { "materialId": "ferro-frit-3134", "sourceLabel": "Ferro Frit 3134", "amount": 20.0 },
        { "materialId": "cobalt-oxide", "sourceLabel": "Cobalt Oxide", "amount": 1.0 },
        { "materialId": "rutile", "sourceLabel": "Rutile", "amount": 4.0 },
        { "materialId": "tin-oxide", "sourceLabel": "Tin Oxide", "amount": 4.0 }
      ],
      "tablewareStatus": "test-only",
      "cautionIds": ["metal-oxide-handling", "food-surface-testing"],
      "notes": [
        "Floating blue branch of the Ravenscrag cone-6 base.",
        "Very useful for comparing natural-base floating blue against the more engineered G2826R family."
      ],
      "sourceIds": ["digitalfire-gr6m"]
    },
    {
      "id": "gr6-n",
      "name": "GR6-N Ravenscrag Brilliant Celadon",
      "firingRangeId": "mid-fire",
      "cone": "6",
      "atmosphereIds": ["oxidation"],
      "kilnIds": ["electric-kiln"],
      "clayIds": ["porcelain", "white-stoneware"],
      "techniqueIds": [],
      "styleIds": ["celadon"],
      "colourIds": ["celadon-green", "green"],
      "surfaceIds": ["glossy", "semi-transparent"],
      "ingredients": [
        { "materialId": "ravenscrag-slip", "sourceLabel": "Ravenscrag Slip", "amount": 80.0 },
        { "materialId": "ferro-frit-3134", "sourceLabel": "Frit 3134", "amount": 20.0 },
        { "materialId": "tin-oxide", "sourceLabel": "Tin Oxide", "amount": 4.0 },
        { "materialId": "red-iron-oxide", "sourceLabel": "Red Iron Oxide", "amount": 1.0 }
      ],
      "tablewareStatus": "possible-with-testing",
      "cautionIds": ["food-surface-testing"],
      "notes": [
        "Celadon branch of the Ravenscrag cone-6 family.",
        "A good example of how a tiny iron addition on a natural base can move the fired result into a celadon-like green."
      ],
      "sourceIds": ["digitalfire-gr6n"]
    },
    {
      "id": "gr10-a",
      "name": "GR10-A Ravenscrag High Fire Base",
      "firingRangeId": "high-fire",
      "cone": "10",
      "atmosphereIds": ["oxidation", "reduction"],
      "kilnIds": ["gas-kiln", "electric-kiln"],
      "clayIds": ["stoneware", "white-stoneware", "porcelain"],
      "techniqueIds": [],
      "styleIds": ["clear-gloss"],
      "colourIds": ["clear", "amber"],
      "surfaceIds": ["glossy", "semi-transparent"],
      "ingredients": [
        { "materialId": "ravenscrag-slip", "sourceLabel": "Ravenscrag Slip", "amount": 85.0 },
        { "materialId": "whiting", "sourceLabel": "Whiting", "amount": 10.0 },
        { "materialId": "talc", "sourceLabel": "Talc", "amount": 5.0 }
      ],
      "tablewareStatus": "possible-with-testing",
      "cautionIds": ["food-surface-testing"],
      "notes": [
        "High-fire Ravenscrag base glaze.",
        "Provides a natural-material high-fire reference to compare against feldspathic cone-10 clears."
      ],
      "sourceIds": ["digitalfire-gr10a"]
    },
    {
      "id": "gr10-b",
      "name": "GR10-B Ravenscrag Liner",
      "firingRangeId": "high-fire",
      "cone": "10",
      "atmosphereIds": ["oxidation", "reduction"],
      "kilnIds": ["gas-kiln", "electric-kiln"],
      "clayIds": ["stoneware", "white-stoneware", "porcelain"],
      "techniqueIds": [],
      "styleIds": ["clear-gloss"],
      "colourIds": ["clear", "cream"],
      "surfaceIds": ["glossy", "semi-transparent"],
      "ingredients": [
        { "materialId": "ravenscrag-slip", "sourceLabel": "Ravenscrag Slip", "amount": 80.0 },
        { "materialId": "whiting", "sourceLabel": "Whiting", "amount": 15.0 },
        { "materialId": "talc", "sourceLabel": "Talc", "amount": 5.0 }
      ],
      "tablewareStatus": "possible-with-testing",
      "cautionIds": ["food-surface-testing"],
      "notes": [
        "High-fire Ravenscrag liner branch with more calcium than GR10-A.",
        "Useful as a natural-base functional high-fire comparison glaze."
      ],
      "sourceIds": ["digitalfire-gr10b"]
    },
    {
      "id": "gr10-c",
      "name": "GR10-C Raventalc",
      "firingRangeId": "high-fire",
      "cone": "10",
      "atmosphereIds": ["oxidation", "reduction"],
      "kilnIds": ["gas-kiln", "electric-kiln"],
      "clayIds": ["stoneware", "white-stoneware"],
      "techniqueIds": [],
      "styleIds": ["matte", "satin-matte"],
      "colourIds": ["cream"],
      "surfaceIds": ["matte", "semi-transparent"],
      "ingredients": [
        { "materialId": "ravenscrag-slip", "sourceLabel": "Ravenscrag Slip", "amount": 65.0 },
        { "materialId": "dolomite", "sourceLabel": "Dolomite", "amount": 15.0 },
        { "materialId": "talc", "sourceLabel": "Talc", "amount": 20.0 }
      ],
      "tablewareStatus": "test-only",
      "cautionIds": ["food-surface-testing"],
      "notes": [
        "High-fire matte branch built from the Ravenscrag family.",
        "Useful for comparing a natural-base talc-dolomite matte against dolomite and spodumene matte references."
      ],
      "sourceIds": ["digitalfire-gr10c"]
    },
    {
      "id": "g2934y",
      "name": "G2934Y Cone 6 Silky Matte Base",
      "firingRangeId": "mid-fire",
      "cone": "6",
      "atmosphereIds": ["oxidation"],
      "kilnIds": ["electric-kiln"],
      "clayIds": ["stoneware", "white-stoneware"],
      "techniqueIds": [],
      "styleIds": ["satin-matte", "matte"],
      "colourIds": ["cream"],
      "surfaceIds": ["satin", "semi-transparent"],
      "ingredients": [
        { "materialId": "nepheline-syenite", "sourceLabel": "Nepheline Syenite", "amount": 22.57 },
        { "materialId": "silica", "sourceLabel": "Silica", "amount": 24.42 },
        { "materialId": "ferro-frit-3124", "sourceLabel": "Frit 3124", "amount": 19.67 },
        { "materialId": "kaolin", "sourceLabel": "Kaolin", "amount": 14.19 },
        { "materialId": "ball-clay", "sourceLabel": "Ball Clay", "amount": 10.89 },
        { "materialId": "talc", "sourceLabel": "Talc", "amount": 8.26 }
      ],
      "tablewareStatus": "possible-with-testing",
      "cautionIds": ["food-surface-testing"],
      "notes": [
        "Cone-6 matte base developed as a silkier, harder, less mark-prone alternative to rougher matte directions.",
        "Useful for functional matte testing and as a calmer alternative to highly reactive cone-6 bases."
      ],
      "sourceIds": ["digitalfire-g2934y"]
    },
    {
      "id": "g3806c",
      "name": "G3806C Cone 6 Super-Gloss Fluid-Melt Copper Blue",
      "firingRangeId": "mid-fire",
      "cone": "6",
      "atmosphereIds": ["oxidation"],
      "kilnIds": ["electric-kiln"],
      "clayIds": ["stoneware", "white-stoneware"],
      "techniqueIds": [],
      "styleIds": ["variegated"],
      "colourIds": ["turquoise", "green", "blue", "variegated"],
      "surfaceIds": ["glossy", "semi-transparent", "variegated"],
      "ingredients": [
        { "materialId": "nepheline-syenite", "sourceLabel": "Nepheline Syenite", "amount": 29.5 },
        { "materialId": "ferro-frit-3110", "sourceLabel": "Ferro Frit 3110", "amount": 31.5 },
        { "materialId": "silica", "sourceLabel": "Silica", "amount": 21.0 },
        { "materialId": "kaolin", "sourceLabel": "Kaolin", "amount": 17.5 },
        { "materialId": "black-copper-oxide", "sourceLabel": "Copper Oxide", "amount": 2.0 }
      ],
      "tablewareStatus": "test-only",
      "cautionIds": ["metal-oxide-handling", "food-surface-testing"],
      "notes": [
        "Cone-6 super-gloss fluid-melt reference showing the highly mobile, pooling side of oxidation glaze behavior.",
        "Useful for comparing a deliberately fluid effect glaze against stable liner-style clear bases."
      ],
      "sourceIds": ["digitalfire-g3806c", "digitalfire-fluid-melt-glazes", "digitalfire-melt-fluidity"]
    }
  ]
}

File: public/knowledge/glaze/recipes-earthenware.json
{
  "meta": {
    "title": "Earthenware glaze recipes",
    "createdAt": "2026-03-10"
  },
  "recipes": [
    {
      "id": "earthenware-clear-gloss-1",
      "name": "Earthenware Clear Gloss",
      "firingRangeId": "low-fire",
      "cone": "02-04",
      "atmosphereIds": ["oxidation"],
      "kilnIds": ["electric-kiln"],
      "clayIds": ["red-earthenware", "white-earthenware"],
      "techniqueIds": [],
      "styleIds": ["clear-gloss"],
      "colourIds": ["clear"],
      "surfaceIds": ["glossy", "transparent"],
      "ingredients": [
        { "materialId": "ferro-frit-4110", "sourceLabel": "Frit 4110", "amount": 80.0 },
        { "materialId": "whiting", "sourceLabel": "Whiting", "amount": 5.0 },
        { "materialId": "kaolin", "sourceLabel": "EPK", "amount": 15.0 }
      ],
      "tablewareStatus": "test-only",
      "cautionIds": ["food-surface-testing"],
      "notes": ["Simple frit clear for low-fire earthenware."],
      "sourceIds": ["ct-earthenware"]
    },
    {
      "id": "earthenware-clear-gloss-2",
      "name": "Earthenware Clear Gloss #2",
      "firingRangeId": "low-fire",
      "cone": "03-02",
      "atmosphereIds": ["oxidation"],
      "kilnIds": ["electric-kiln"],
      "clayIds": ["red-earthenware", "white-earthenware"],
      "techniqueIds": [],
      "styleIds": ["clear-gloss"],
      "colourIds": ["clear"],
      "surfaceIds": ["glossy", "transparent"],
      "ingredients": [
        { "materialId": "ferro-frit-3124", "sourceLabel": "Frit 3124", "amount": 90.0 },
        { "materialId": "kaolin", "sourceLabel": "EPK", "amount": 10.0 }
      ],
      "tablewareStatus": "test-only",
      "cautionIds": ["food-surface-testing"],
      "notes": ["Very simple frit-plus-kaolin clear."],
      "sourceIds": ["ct-earthenware"]
    },
    {
      "id": "maiolica-glaze",
      "name": "Maiolica Glaze",
      "firingRangeId": "low-fire",
      "cone": "04",
      "atmosphereIds": ["oxidation"],
      "kilnIds": ["electric-kiln"],
      "clayIds": ["white-earthenware"],
      "techniqueIds": ["majolica"],
      "styleIds": ["majolica"],
      "colourIds": ["white"],
      "surfaceIds": ["opaque", "glossy"],
      "ingredients": [
        { "materialId": "talc", "sourceLabel": "Talc", "amount": 15.0 },
        { "materialId": "whiting", "sourceLabel": "Whiting", "amount": 13.0 },
        { "materialId": "ferro-frit-3124", "sourceLabel": "Frit 3124", "amount": 48.0 },
        { "materialId": "kaolin", "sourceLabel": "EPK", "amount": 20.0 },
        { "materialId": "bentonite", "sourceLabel": "Bentonite", "amount": 4.0 }
      ],
      "tablewareStatus": "test-only",
      "cautionIds": ["food-surface-testing"],
      "notes": ["Opaque white base for painted low-fire decoration."],
      "sourceIds": ["ct-earthenware"]
    },
    {
      "id": "aqua-blue-dry-glaze",
      "name": "Aqua Blue Dry Glaze",
      "firingRangeId": "low-fire",
      "cone": "05-04",
      "atmosphereIds": ["oxidation"],
      "kilnIds": ["electric-kiln"],
      "clayIds": ["white-earthenware", "red-earthenware"],
      "techniqueIds": [],
      "styleIds": ["matte", "variegated"],
      "colourIds": ["turquoise", "blue"],
      "surfaceIds": ["dry", "matte", "opaque"],
      "ingredients": [
        { "materialId": "nepheline-syenite", "sourceLabel": "Nepheline syenite", "amount": 26.65 },
        { "materialId": "ferro-frit-3124", "sourceLabel": "Frit 3124", "amount": 26.65 },
        { "materialId": "barium-carbonate", "sourceLabel": "Barium carbonate", "amount": 9.96 },
        { "materialId": "kaolin", "sourceLabel": "EPK", "amount": 16.04 },
        { "materialId": "silica", "sourceLabel": "Flint", "amount": 14.12 },
        { "materialId": "zinc-oxide", "sourceLabel": "Zinc oxide", "amount": 6.57 },
        { "materialId": "copper-carbonate", "sourceLabel": "Copper carbonate", "amount": 9.0 }
      ],
      "tablewareStatus": "decorative-only",
      "cautionIds": ["soluble-barium", "metal-oxide-handling", "food-surface-testing"],
      "notes": ["Historic low-fire specialty glaze with strong copper load."],
      "sourceIds": ["ct-earthenware"]
    },
    {
      "id": "bright-bronze-glaze",
      "name": "Bright Bronze Glaze",
      "firingRangeId": "low-fire",
      "cone": "06-04",
      "atmosphereIds": ["oxidation"],
      "kilnIds": ["electric-kiln"],
      "clayIds": ["red-earthenware", "white-earthenware"],
      "techniqueIds": [],
      "styleIds": ["variegated"],
      "colourIds": ["brown", "metallic", "amber"],
      "surfaceIds": ["glossy", "runny"],
      "ingredients": [
        { "materialId": "ferro-frit-3110", "sourceLabel": "Frit 3110", "amount": 67.3 },
        { "materialId": "kaolin", "sourceLabel": "EPK", "amount": 14.4 },
        { "materialId": "silica", "sourceLabel": "Silica", "amount": 9.8 },
        { "materialId": "copper-carbonate", "sourceLabel": "Copper carbonate", "amount": 2.9 },
        { "materialId": "yellow-iron-oxide", "sourceLabel": "Yellow iron oxide", "amount": 2.9 },
        { "materialId": "manganese-dioxide", "sourceLabel": "Manganese dioxide", "amount": 2.9 }
      ],
      "tablewareStatus": "decorative-only",
      "cautionIds": ["metal-oxide-handling", "food-surface-testing"],
      "notes": ["Historic metallic-effect low-fire glaze."],
      "sourceIds": ["ct-earthenware"]
    },
    {
      "id": "transparent-flowing-glaze",
      "name": "Transparent Flowing Glaze",
      "firingRangeId": "low-fire",
      "cone": "06-04",
      "atmosphereIds": ["oxidation"],
      "kilnIds": ["electric-kiln"],
      "clayIds": ["white-earthenware", "red-earthenware"],
      "techniqueIds": [],
      "styleIds": ["clear-gloss"],
      "colourIds": ["green"],
      "surfaceIds": ["glossy", "transparent", "runny"],
      "ingredients": [
        { "materialId": "ferro-frit-3107", "sourceLabel": "Frit 3107", "amount": 78.4 },
        { "materialId": "silica", "sourceLabel": "Flint", "amount": 11.8 },
        { "materialId": "kaolin", "sourceLabel": "EPK", "amount": 9.8 },
        { "materialId": "red-lead", "sourceLabel": "Red lead", "amount": 14.0 },
        { "materialId": "copper-carbonate", "sourceLabel": "Copper carbonate", "amount": 6.4 }
      ],
      "tablewareStatus": "decorative-only",
      "cautionIds": ["lead-caution", "metal-oxide-handling"],
      "notes": ["Archived for completeness only because it contains lead."],
      "sourceIds": ["ct-earthenware"]
    }
  ]
}
