Repository: lukaJiglic/glaze-workshop

## Files

- `sources.json`: source ledger with publishers and URLs.
- `taxonomy.json`: firing, atmosphere, kiln, clay, technique, colour, surface, and reference-note taxonomies.
- `materials.json`: oxides, raw materials, defects, and safety notes.
- `recipes-earthenware.json`: curated low-fire and earthenware recipes.
- `recipes-midfire.json`: curated mid-fire recipes.
- `recipes-highfire.json`: curated high-fire stoneware and porcelain recipes.
- `recipes-highfire-extended.json`: additional high-fire formulas and surface families.
- `recipes-digitalfire-core.json`: modern reference recipes from Digitalfire.

File: public/knowledge/glaze/recipes-expanded.json (part 1 of 2)
{
  "meta": {
    "title": "Studio expansion recipe additions",
    "createdAt": "2026-03-15",
    "note": "These are additional workshop-facing formulas to expand the research set. They are intended for controlled testing and branch development, not blind production use."
  },
  "recipes": [
    {
      "id": "sx-lowfire-zincfree-clear-host",
      "name": "SX Low-Fire Zinc-Free Clear Host",
      "firingRangeId": "low-fire",
      "cone": "04-02",
      "atmosphereIds": ["oxidation"],
      "kilnIds": ["electric-kiln"],
      "clayIds": ["white-earthenware", "red-earthenware"],
      "techniqueIds": [],
      "styleIds": ["clear-gloss"],
      "colourIds": ["clear"],
      "surfaceIds": ["glossy", "transparent"],
      "ingredients": [
        { "materialId": "ferro-frit-3195", "sourceLabel": "Frit 3195", "amount": 52.0 },
        { "materialId": "ferro-frit-3124", "sourceLabel": "Frit 3124", "amount": 24.0 },
        { "materialId": "kaolin", "sourceLabel": "EPK", "amount": 14.0 },
        { "materialId": "silica", "sourceLabel": "Silica", "amount": 10.0 }
      ],
      "tablewareStatus": "possible-with-testing",
      "cautionIds": ["food-surface-testing"],
      "notes": [
        "Low-fire clear host branch for stain and underglaze testing where zinc influence is intentionally minimized."
      ],
      "sourceIds": ["ct-earthenware", "digitalfire-g2931k", "digitalfire-ceramic-stain"]
    },
    {
      "id": "sx-lowfire-majolica-bright-white",
      "name": "SX Low-Fire Majolica Bright White",
      "firingRangeId": "low-fire",
      "cone": "04",
      "atmosphereIds": ["oxidation"],
      "kilnIds": ["electric-kiln"],
      "clayIds": ["white-earthenware"],
      "techniqueIds": ["majolica"],
      "styleIds": ["majolica"],
      "colourIds": ["white"],
      "surfaceIds": ["opaque", "glossy"],
      "ingredients": [
        { "materialId": "ferro-frit-3124", "sourceLabel": "Frit 3124", "amount": 45.0 },
        { "materialId": "ferro-frit-4110", "sourceLabel": "Frit 4110", "amount": 20.0 },
        { "materialId": "kaolin", "sourceLabel": "EPK", "amount": 20.0 },
        { "materialId": "zirconium-silicate", "sourceLabel": "Zircopax", "amount": 10.0 },
        { "materialId": "bentonite", "sourceLabel": "Bentonite", "amount": 5.0 }
      ],
      "tablewareStatus": "possible-with-testing",
      "cautionIds": ["food-surface-testing"],
      "notes": [
        "Opaque low-fire majolica base tuned for brush decoration under a white field."
      ],
      "sourceIds": ["ct-earthenware", "digitalfire-ceramic-stain"]
    },
    {
      "id": "sx-lowfire-turquoise-clear",
      "name": "SX Low-Fire Turquoise Clear",
      "firingRangeId": "low-fire",
      "cone": "04",
      "atmosphereIds": ["oxidation"],
      "kilnIds": ["electric-kiln"],
      "clayIds": ["white-earthenware", "red-earthenware"],
      "techniqueIds": [],
      "styleIds": ["variegated"],
      "colourIds": ["turquoise", "green"],
      "surfaceIds": ["glossy", "semi-transparent", "variegated"],
      "ingredients": [
        { "materialId": "fusion-frit-f524", "sourceLabel": "Fusion Frit F-524", "amount": 75.0 },
        { "materialId": "fusion-frit-f69", "sourceLabel": "Fusion Frit F-69", "amount": 5.0 },
        { "materialId": "kaolin", "sourceLabel": "EPK", "amount": 10.0 },
        { "materialId": "silica", "sourceLabel": "Silica", "amount": 10.0 },
        { "materialId": "copper-carbonate", "sourceLabel": "Copper carbonate", "amount": 2.5 },
        { "materialId": "zirconium-silicate", "sourceLabel": "Zircopax", "amount": 6.0 }
      ],
      "tablewareStatus": "test-only",
      "cautionIds": ["metal-oxide-handling", "food-surface-testing"],
      "notes": [
        "Copper turquoise branch built on a low-fire clear host for controlled color testing."
      ],
      "sourceIds": ["ct-earthenware", "digitalfire-g3879", "digitalfire-oxides"]
    },
    {
      "id": "sx-lowfire-soft-crackle-clear",
      "name": "SX Low-Fire Soft Crackle Clear",
      "firingRangeId": "low-fire",
      "cone": "05-04",
      "atmosphereIds": ["oxidation"],
      "kilnIds": ["electric-kiln"],
      "clayIds": ["white-earthenware", "red-earthenware"],
      "techniqueIds": [],
      "styleIds": ["crackle"],
      "colourIds": ["clear", "cream"],
      "surfaceIds": ["glossy", "transparent", "crackle"],
      "ingredients": [
        { "materialId": "ferro-frit-3110", "sourceLabel": "Frit 3110", "amount": 40.0 },
        { "materialId": "ferro-frit-3134", "sourceLabel": "Frit 3134", "amount": 35.0 },
        { "materialId": "kaolin", "sourceLabel": "EPK", "amount": 15.0 },
        { "materialId": "silica", "sourceLabel": "Silica", "amount": 10.0 }
      ],
      "tablewareStatus": "test-only",
      "cautionIds": ["food-surface-testing"],
      "notes": [
        "High-expansion low-fire crackle branch for decorative and stain-wash effects."
      ],
      "sourceIds": ["ct-earthenware", "digitalfire-g1916q", "digitalfire-crazing"]
    },
    {
      "id": "sx-midfire-liner-zincfree",
      "name": "SX Cone-6 Liner Zinc-Free",
      "firingRangeId": "mid-fire",
      "cone": "6",
      "atmosphereIds": ["oxidation"],
      "kilnIds": ["electric-kiln"],
      "clayIds": ["stoneware", "white-stoneware"],
      "techniqueIds": [],
      "styleIds": ["clear-gloss"],
      "colourIds": ["clear"],
      "surfaceIds": ["glossy", "transparent"],
      "ingredients": [
        { "materialId": "nepheline-syenite", "sourceLabel": "Nepheline syenite", "amount": 15.0 },
        { "materialId": "ferro-frit-3134", "sourceLabel": "Frit 3134", "amount": 20.0 },
        { "materialId": "kaolin", "sourceLabel": "EPK", "amount": 18.0 },
        { "materialId": "wollastonite", "sourceLabel": "Wollastonite", "amount": 10.0 },
        { "materialId": "silica", "sourceLabel": "Silica", "amount": 35.0 },
        { "materialId": "talc", "sourceLabel": "Talc", "amount": 2.0 }
      ],
      "tablewareStatus": "possible-with-testing",
      "cautionIds": ["food-surface-testing"],
      "notes": [
        "Stable cone-6 liner branch for general host testing without zinc-specific shifts."
      ],
      "sourceIds": ["digitalfire-g2926b", "insight-glazes"]
    },
    {
      "id": "sx-midfire-warm-host-clear",
      "name": "SX Cone-6 Warm Host Clear",
      "firingRangeId": "mid-fire",
      "cone": "6",
      "atmosphereIds": ["oxidation"],
      "kilnIds": ["electric-kiln"],
      "clayIds": ["white-stoneware", "porcelain"],
      "techniqueIds": [],
      "styleIds": ["clear-gloss"],
      "colourIds": ["clear"],
      "surfaceIds": ["glossy", "transparent"],
      "ingredients": [
        { "materialId": "potash-feldspar", "sourceLabel": "Custer feldspar", "amount": 20.0 },
        { "materialId": "kaolin", "sourceLabel": "EPK", "amount": 20.0 },
        { "materialId": "silica", "sourceLabel": "Silica", "amount": 30.0 },
        { "materialId": "wollastonite", "sourceLabel": "Wollastonite", "amount": 10.0 },
        { "materialId": "ferro-frit-3134", "sourceLabel": "Frit 3134", "amount": 20.0 }
      ],
      "tablewareStatus": "possible-with-testing",
      "cautionIds": ["food-surface-testing"],
      "notes": [
        "Warm-color host clear branch used for pink, maroon, and warm stain comparison panels."
      ],
      "sourceIds": ["digitalfire-g1214m", "digitalfire-ceramic-stain", "mason-reference-guide"]
    },
    {
      "id": "sx-midfire-porcelain-fit-clear",
      "name": "SX Cone-6 Porcelain Fit Clear",
      "firingRangeId": "mid-fire",
      "cone": "6",
      "atmosphereIds": ["oxidation"],
      "kilnIds": ["electric-kiln"],
      "clayIds": ["porcelain", "white-stoneware"],
      "techniqueIds": [],
      "styleIds": ["clear-gloss"],
      "colourIds": ["clear"],
      "surfaceIds": ["glossy", "transparent"],
      "ingredients": [
        { "materialId": "ferro-frit-3249", "sourceLabel": "Frit 3249", "amount": 28.0 },
        { "materialId": "silica", "sourceLabel": "Silica", "amount": 20.0 },
        { "materialId": "kaolin", "sourceLabel": "EPK", "amount": 17.0 },
        { "materialId": "wollastonite", "sourceLabel": "Wollastonite", "amount": 13.0 },
        { "materialId": "soda-feldspar", "sourceLabel": "Minspar", "amount": 7.0 },
        { "materialId": "talc", "sourceLabel": "Talc", "amount": 4.0 },
        { "materialId": "ferro-frit-3124", "sourceLabel": "Frit 3124", "amount": 11.0 }
      ],
      "tablewareStatus": "possible-with-testing",
      "cautionIds": ["food-surface-testing"],
      "notes": [
        "Lower-expansion clear branch intended for tight porcelain fit conditions."
      ],
      "sourceIds": ["digitalfire-g1216m", "digitalfire-g3838a", "digitalfire-crazing"]
    },
    {
      "id": "sx-midfire-silky-functional-matte",
      "name": "SX Cone-6 Silky Functional Matte",
      "firingRangeId": "mid-fire",
      "cone": "6",
      "atmosphereIds": ["oxidation"],
      "kilnIds": ["electric-kiln"],
      "clayIds": ["stoneware", "white-stoneware"],
      "techniqueIds": [],
      "styleIds": ["satin-matte", "matte"],
      "colourIds": ["cream"],
      "surfaceIds": ["satin", "semi-transparent"],
      "ingredients": [
        { "materialId": "nepheline-syenite", "sourceLabel": "Nepheline syenite", "amount": 22.0 },
        { "materialId": "ferro-frit-3124", "sourceLabel": "Frit 3124", "amount": 20.0 },
        { "materialId": "silica", "sourceLabel": "Silica", "amount": 24.0 },
        { "materialId": "kaolin", "sourceLabel": "Kaolin", "amount": 14.0 },
        { "materialId": "ball-clay", "sourceLabel": "Ball clay", "amount": 10.0 },
        { "materialId": "talc", "sourceLabel": "Talc", "amount": 8.0 },
        { "materialId": "bentonite", "sourceLabel": "Bentonite", "amount": 2.0 }
      ],
      "tablewareStatus": "possible-with-testing",
      "cautionIds": ["food-surface-testing"],
      "notes": [
        "Silky matte branch aimed at smoother functional surfaces than rough dry-matte families."
      ],
      "sourceIds": ["digitalfire-g2934y", "digitalfire-g2934", "insight-glazes"]
    },
    {
      "id": "sx-midfire-celadon-light",
      "name": "SX Cone-6 Light Celadon",
      "firingRangeId": "mid-fire",
      "cone": "6",
      "atmosphereIds": ["oxidation"],
      "kilnIds": ["electric-kiln"],
      "clayIds": ["porcelain", "white-stoneware"],
      "techniqueIds": ["celadon"],
      "styleIds": ["celadon"],
      "colourIds": ["celadon-green", "green"],
      "surfaceIds": ["glossy", "semi-transparent"],
      "ingredients": [
        { "materialId": "ravenscrag-slip", "sourceLabel": "Ravenscrag Slip", "amount": 80.0 },
        { "materialId": "ferro-frit-3134", "sourceLabel": "Frit 3134", "amount": 20.0 },
        { "materialId": "tin-oxide", "sourceLabel": "Tin oxide", "amount": 3.0 },
        { "materialId": "red-iron-oxide", "sourceLabel": "Red iron oxide", "amount": 0.8 }
      ],
      "tablewareStatus": "possible-with-testing",
      "cautionIds": ["food-surface-testing"],
      "notes": [
        "Light celadon branch tuned for clean green pooling on white bodies."
      ],
      "sourceIds": ["digitalfire-gr6n", "digitalfire-oxides"]
    },
    {
      "id": "sx-midfire-floating-blue-soft",
      "name": "SX Cone-6 Floating Blue Soft",
      "firingRangeId": "mid-fire",
      "cone": "6",
      "atmosphereIds": ["oxidation"],
      "kilnIds": ["electric-kiln"],
      "clayIds": ["stoneware", "white-stoneware"],
      "techniqueIds": [],
      "styleIds": ["variegated"],
      "colourIds": ["blue", "cream", "variegated"],
      "surfaceIds": ["semi-transparent", "variegated", "glossy"],
      "ingredients": [
        { "materialId": "ravenscrag-slip", "sourceLabel": "Ravenscrag Slip", "amount": 80.0 },
        { "materialId": "ferro-frit-3134", "sourceLabel": "Frit 3134", "amount": 20.0 },
        { "materialId": "cobalt-oxide", "sourceLabel": "Cobalt oxide", "amount": 0.8 },
        { "materialId": "rutile", "sourceLabel": "Rutile", "amount": 3.5 },
        { "materialId": "tin-oxide", "sourceLabel": "Tin oxide", "amount": 3.0 }
      ],
      "tablewareStatus": "test-only",
      "cautionIds": ["metal-oxide-handling", "food-surface-testing"],
      "notes": [
        "Softer floating-blue branch with lower cobalt than highly saturated versions."
      ],
      "sourceIds": ["digitalfire-gr6m", "digitalfire-g2826r"]
    },
    {
      "id": "sx-midfire-iron-rust-break",
      "name": "SX Cone-6 Iron Rust Break",
      "firingRangeId": "mid-fire",
      "cone": "6",
      "atmosphereIds": ["oxidation"],
      "kilnIds": ["electric-kiln"],
      "clayIds": ["stoneware", "white-stoneware"],
      "techniqueIds": [],
      "styleIds": ["variegated", "matte"],
      "colourIds": ["red", "brown", "variegated"],
      "surfaceIds": ["semi-transparent", "variegated"],
      "ingredients": [
        { "materialId": "ferro-frit-3134", "sourceLabel": "Frit 3134", "amount": 30.0 },
        { "materialId": "potash-feldspar", "sourceLabel": "Potash feldspar", "amount": 25.0 },
        { "materialId": "silica", "sourceLabel": "Silica", "amount": 20.0 },
        { "materialId": "kaolin", "sourceLabel": "Kaolin", "amount": 18.0 },
        { "materialId": "red-iron-oxide", "sourceLabel": "Red iron oxide", "amount": 9.0 },
        { "materialId": "rutile", "sourceLabel": "Rutile", "amount": 3.0 }
      ],
      "tablewareStatus": "test-only",
      "cautionIds": ["food-surface-testing"],
      "notes": [
        "Iron-rust branch for schedule and thickness testing around cone-6 iron-red behavior."
      ],
      "sourceIds": ["digitalfire-g2826x", "ct-midfire", "digitalfire-oxides"]
    },
    {
      "id": "sx-midfire-alberta-honey",
      "name": "SX Cone-6 Alberta Honey",
      "firingRangeId": "mid-fire",
      "cone": "6",
      "atmosphereIds": ["oxidation"],
      "kilnIds": ["electric-kiln"],
      "clayIds": ["stoneware", "white-stoneware"],
      "techniqueIds": [],
      "styleIds": ["clear-gloss"],
      "colourIds": ["amber"],
      "surfaceIds": ["glossy", "semi-transparent"],
      "ingredients": [
        { "materialId": "alberta-slip", "sourceLabel": "Alberta Slip", "amount": 78.0 },
        { "materialId": "ferro-frit-3195", "sourceLabel": "Frit 3195", "amount": 22.0 },
        { "materialId": "red-iron-oxide", "sourceLabel": "Red iron oxide", "amount": 2.0 }
      ],
      "tablewareStatus": "possible-with-testing",
      "cautionIds": ["food-surface-testing"],
      "notes": [
        "Warm transparent amber branch for natural-base family testing."
      ],
      "sourceIds": ["digitalfire-ga6a", "digitalfire-ga6b"]
    },
    {
      "id": "sx-midfire-black-satin",
      "name": "SX Cone-6 Black Satin",
      "firingRangeId": "mid-fire",
      "cone": "6",
      "atmosphereIds": ["oxidation"],
      "kilnIds": ["electric-kiln"],
      "clayIds": ["stoneware", "white-stoneware"],
      "techniqueIds": [],
      "styleIds": ["satin-matte"],
      "colourIds": ["black"],
      "surfaceIds": ["satin", "opaque"],
      "ingredients": [
        { "materialId": "ferro-frit-3124", "sourceLabel": "Frit 3124", "amount": 20.0 },
        { "materialId": "dolomite", "sourceLabel": "Dolomite", "amount": 20.0 },
        { "materialId": "silica", "sourceLabel": "Silica", "amount": 24.0 },
        { "materialId": "kaolin", "sourceLabel": "Kaolin", "amount": 15.0 },
        { "materialId": "calcined-kaolin", "sourceLabel": "Calcined kaolin", "amount": 15.0 },
        { "materialId": "mason-stain-generic", "sourceLabel": "Mason black stain", "amount": 5.0 },
        { "materialId": "zirconium-silicate", "sourceLabel": "Zircopax", "amount": 4.0 }
      ],
      "tablewareStatus": "test-only",
      "cautionIds": ["food-surface-testing"],
      "notes": [
        "Satin black branch built from a stable matte host and stain route."
      ],
      "sourceIds": ["digitalfire-g2934y", "mason-reference-guide"]
    },
    {
      "id": "sx-midfire-turquoise-fluid",
      "name": "SX Cone-6 Turquoise Fluid",
      "firingRangeId": "mid-fire",
      "cone": "6",
      "atmosphereIds": ["oxidation"],
      "kilnIds": ["electric-kiln"],
      "clayIds": ["stoneware", "white-stoneware"],
      "techniqueIds": [],
      "styleIds": ["variegated"],
      "colourIds": ["turquoise", "green", "variegated"],
      "surfaceIds": ["glossy", "runny", "variegated"],
      "ingredients": [
        { "materialId": "nepheline-syenite", "sourceLabel": "Nepheline syenite", "amount": 30.0 },
        { "materialId": "ferro-frit-3110", "sourceLabel": "Frit 3110", "amount": 30.0 },
        { "materialId": "silica", "sourceLabel": "Silica", "amount": 21.0 },
        { "materialId": "kaolin", "sourceLabel": "Kaolin", "amount": 19.0 },
        { "materialId": "copper-carbonate", "sourceLabel": "Copper carbonate", "amount": 2.0 }
      ],
      "tablewareStatus": "test-only",
      "cautionIds": ["metal-oxide-handling", "food-surface-testing"],
      "notes": [
        "Fluid cone-6 copper branch for movement and pooling comparisons against stable hosts."
      ],
      "sourceIds": ["digitalfire-g3806c", "digitalfire-melt-fluidity"]
    },
    {
      "id": "sx-highfire-gloss-liner",
      "name": "SX Cone-10 Gloss Liner",
      "firingRangeId": "high-fire",
      "cone": "10",
      "atmosphereIds": ["oxidation", "reduction"],
      "kilnIds": ["gas-kiln", "electric-kiln"],
      "clayIds": ["stoneware", "white-stoneware", "porcelain"],
      "techniqueIds": [],
      "styleIds": ["clear-gloss"],
      "colourIds": ["clear"],
      "surfaceIds": ["glossy", "transparent"],
      "ingredients": [
        { "materialId": "potash-feldspar", "sourceLabel": "Custer feldspar", "amount": 38.0 },
        { "materialId": "silica", "sourceLabel": "Silica", "amount": 24.0 },
        { "materialId": "kaolin", "sourceLabel": "Kaolin", "amount": 15.0 },
        { "materialId": "whiting", "sourceLabel": "Whiting", "amount": 16.0 },
        { "materialId": "dolomite", "sourceLabel": "Dolomite", "amount": 7.0 }
      ],
      "tablewareStatus": "possible-with-testing",
      "cautionIds": ["food-surface-testing"],
      "notes": [
        "High-fire transparent liner branch for cone-10 functional testing."
      ],
      "sourceIds": ["digitalfire-g1947u", "ct-stoneware"]
    },
    {
      "id": "sx-highfire-clean-celadon",
      "name": "SX Cone-10 Clean Celadon",
      "firingRangeId": "high-fire",
      "cone": "10",
      "atmosphereIds": ["reduction"],
      "kilnIds": ["gas-kiln", "wood-kiln"],
      "clayIds": ["porcelain", "white-stoneware"],
      "techniqueIds": ["celadon"],
      "styleIds": ["celadon"],
      "colourIds": ["celadon-green", "green"],
      "surfaceIds": ["glossy", "transparent"],
      "ingredients": [
        { "materialId": "potash-feldspar", "sourceLabel": "Potash feldspar", "amount": 40.0 },
        { "materialId": "silica", "sourceLabel": "Silica", "amount": 24.0 },
        { "materialId": "kaolin", "sourceLabel": "Kaolin", "amount": 14.0 },
        { "materialId": "whiting", "sourceLabel": "Whiting", "amount": 14.0 },
        { "materialId": "dolomite", "sourceLabel": "Dolomite", "amount": 8.0 },
        { "materialId": "red-iron-oxide", "sourceLabel": "Red iron oxide", "amount": 1.0 }
      ],
      "tablewareStatus": "possible-with-testing",
      "cautionIds": ["food-surface-testing"],
      "notes": [
        "High-fire celadon direction from a clean transparent host with low iron loading."
      ],
      "sourceIds": ["ct-stoneware", "digitalfire-g1947u", "digitalfire-oxides"]
    },
    {
      "id": "sx-highfire-silky-dolomite",
      "name": "SX Cone-10 Silky Dolomite",
      "firingRangeId": "high-fire",
      "cone": "10",
      "atmosphereIds": ["reduction"],
      "kilnIds": ["gas-kiln"],
      "clayIds": ["stoneware", "porcelain"],
      "techniqueIds": [],
      "styleIds": ["satin-matte", "matte"],
      "colourIds": ["cream"],
      "surfaceIds": ["satin", "semi-transparent"],
      "ingredients": [
        { "materialId": "wollastonite", "sourceLabel": "Wollastonite", "amount": 6.0 },
        { "materialId": "potash-feldspar", "sourceLabel": "Custer feldspar", "amount": 28.0 },
        { "materialId": "kaolin", "sourceLabel": "EPK", "amount": 27.0 },
        { "materialId": "silica", "sourceLabel": "Silica", "amount": 16.0 },
        { "materialId": "dolomite", "sourceLabel": "Dolomite", "amount": 20.0 },
        { "materialId": "gerstley-borate", "sourceLabel": "Gerstley borate", "amount": 3.0 }
      ],
      "tablewareStatus": "possible-with-testing",
      "cautionIds": ["food-surface-testing"],
      "notes": [
        "Silky dolomite matte branch for cone-10 reduction matte comparisons."
      ],
      "sourceIds": ["digitalfire-g2571a", "ct-stoneware"]
    },
    {
      "id": "sx-highfire-temmoku-deep",
      "name": "SX Cone-10 Deep Temmoku",
      "firingRangeId": "high-fire",
      "cone": "10",
      "atmosphereIds": ["reduction"],
      "kilnIds": ["gas-kiln", "wood-kiln"],
      "clayIds": ["stoneware", "porcelain"],
      "techniqueIds": [],
      "styleIds": ["variegated"],
      "colourIds": ["black", "brown", "red"],
      "surfaceIds": ["glossy", "semi-transparent", "variegated"],
      "ingredients": [
        { "materialId": "potash-feldspar", "sourceLabel": "Potash feldspar", "amount": 44.0 },
        { "materialId": "whiting", "sourceLabel": "Whiting", "amount": 12.0 },
        { "materialId": "kaolin", "sourceLabel": "Kaolin", "amount": 10.0 },
        { "materialId": "silica", "sourceLabel": "Silica", "amount": 20.0 },
        { "materialId": "red-iron-oxide", "sourceLabel": "Red iron oxide", "amount": 12.0 },
        { "materialId": "rutile", "sourceLabel": "Rutile", "amount": 2.0 }
      ],
      "tablewareStatus": "test-only",
      "cautionIds": ["food-surface-testing"],
      "notes": [
        "High-iron glossy branch for deep temmoku-style black-brown with warm breaks."
      ],
      "sourceIds": ["ct-stoneware", "digitalfire-oxides"]
    },
    {
      "id": "sx-highfire-ash-cream",
      "name": "SX Cone-10 Ash Cream",
      "firingRangeId": "high-fire",
      "cone": "9-10",
      "atmosphereIds": ["reduction", "wood-ash-atmosphere"],
      "kilnIds": ["gas-kiln", "wood-kiln"],
      "clayIds": ["stoneware"],
      "techniqueIds": ["ash-glazing"],
      "styleIds": ["ash", "variegated"],
      "colourIds": ["cream", "amber", "variegated"],
      "surfaceIds": ["semi-transparent", "variegated", "satin"],
      "ingredients": [
        { "materialId": "wood-ash", "sourceLabel": "Wood ash", "amount": 25.0 },
        { "materialId": "potash-feldspar", "sourceLabel": "Potash feldspar", "amount": 35.0 },
        { "materialId": "whiting", "sourceLabel": "Whiting", "amount": 12.0 },
        { "materialId": "kaolin", "sourceLabel": "Kaolin", "amount": 13.0 },
        { "materialId": "silica", "sourceLabel": "Silica", "amount": 15.0 },
        { "materialId": "rutile", "sourceLabel": "Rutile", "amount": 4.0 }
      ],
      "tablewareStatus": "possible-with-testing",
      "cautionIds": ["food-surface-testing"],
      "notes": [
        "Soft ash-cream branch for high-fire atmospheric and reduction variations."
      ],
      "sourceIds": ["ct-stoneware", "digitalfire-oxides"]
    },
    {
      "id": "sx-highfire-shino-warm-break",
      "name": "SX Cone-10 Shino Warm Break",
      "firingRangeId": "high-fire",
      "cone": "9-10",
      "atmosphereIds": ["reduction"],
      "kilnIds": ["gas-kiln", "wood-kiln"],
      "clayIds": ["stoneware", "porcelain"],
      "techniqueIds": ["shino"],
      "styleIds": ["shino"],
      "colourIds": ["amber", "cream", "variegated"],
      "surfaceIds": ["semi-transparent", "variegated"],
      "ingredients": [
        { "materialId": "nepheline-syenite", "sourceLabel": "Nepheline syenite", "amount": 30.0 },
        { "materialId": "wood-ash", "sourceLabel": "Wood ash", "amount": 25.0 },
        { "materialId": "spodumene", "sourceLabel": "Spodumene", "amount": 10.0 },
        { "materialId": "kaolin", "sourceLabel": "Kaolin", "amount": 35.0 },
        { "materialId": "soda-feldspar", "sourceLabel": "Soda feldspar", "amount": 5.0 }
      ],
      "tablewareStatus": "test-only",
      "cautionIds": ["food-surface-testing"],
      "notes": [
        "Warm shino branch for reduction break and carbon-sensitive surface exploration."
      ],
      "sourceIds": ["ct-stoneware", "digitalfire-oxides"]
    },
    {
      "id": "sx-raku-turquoise-soft",
      "name": "SX Raku Turquoise Soft",
      "firingRangeId": "raku",
      "cone": "08-06",
      "atmosphereIds": ["oxidation", "raku-reduction"],
      "kilnIds": ["raku-kiln"],
      "clayIds": ["raku-clay", "grogged-sculpture"],
      "techniqueIds": ["raku-reduction-technique"],
      "styleIds": ["metallic-raku"],
      "colourIds": ["turquoise", "green"],
      "surfaceIds": ["variegated", "crackle"],
      "ingredients": [
        { "materialId": "gerstley-borate", "sourceLabel": "Gerstley borate", "amount": 85.0 },
        { "materialId": "bentonite", "sourceLabel": "Bentonite", "amount": 10.0 },
        { "materialId": "copper-carbonate", "sourceLabel": "Copper carbonate", "amount": 8.0 },
        { "materialId": "cobalt-oxide", "sourceLabel": "Cobalt oxide", "amount": 0.5 }
      ],
      "tablewareStatus": "decorative-only",
      "cautionIds": ["raku-porosity", "metal-oxide-handling"],
      "notes": [
        "Copper-cobalt turquoise raku branch with controlled crackle and soft metallic response."
      ],
      "sourceIds": ["ct-raku"]
    },
    {
      "id": "sx-raku-metallic-black",
      "name": "SX Raku Metallic Black",
      "firingRangeId": "raku",
      "cone": "08-06",
      "atmosphereIds": ["oxidation", "raku-reduction"],
      "kilnIds": ["raku-kiln"],
      "clayIds": ["raku-clay", "grogged-sculpture"],
      "techniqueIds": ["raku-reduction-technique"],
      "styleIds": ["metallic-raku", "variegated"],
      "colourIds": ["black", "metallic"],
      "surfaceIds": ["variegated", "crackle", "dry"],
      "ingredients": [
        { "materialId": "gerstley-borate", "sourceLabel": "Gerstley borate", "amount": 60.0 },
        { "materialId": "potash-feldspar", "sourceLabel": "Potash feldspar", "amount": 25.0 },
        { "materialId": "kaolin", "sourceLabel": "Kaolin", "amount": 10.0 },
        { "materialId": "bentonite", "sourceLabel": "Bentonite", "amount": 5.0 },
        { "materialId": "copper-carbonate", "sourceLabel": "Copper carbonate", "amount": 6.0 },
        { "materialId": "black-copper-oxide", "sourceLabel": "Black copper oxide", "amount": 2.0 }
      ],
      "tablewareStatus": "decorative-only",
      "cautionIds": ["raku-porosity", "metal-oxide-handling"],
      "notes": [
        "Dark metallic raku branch for black-copper variation and reduction pattern testing."
      ],
      "sourceIds": ["ct-raku"]
    },
    {
      "id": "sx-raku-white-crackle-base",
      "name": "SX Raku White Crackle Base",
      "firingRangeId": "raku",
      "cone": "08-06",
      "atmosphereIds": ["oxidation", "raku-reduction"],
      "kilnIds": ["raku-kiln"],
      "clayIds": ["raku-clay", "grogged-sculpture"],
      "techniqueIds": ["raku-reduction-technique"],
      "styleIds": ["metallic-raku"],
      "colourIds": ["white"],
      "surfaceIds": ["crackle", "opaque"],
      "ingredients": [
        { "materialId": "gerstley-borate", "sourceLabel": "Gerstley borate", "amount": 75.0 },
        { "materialId": "kaolin", "sourceLabel": "Kaolin", "amount": 20.0 },
        { "materialId": "zirconium-silicate", "sourceLabel": "Zircopax", "amount": 10.0 },
        { "materialId": "bentonite", "sourceLabel": "Bentonite", "amount": 5.0 }
      ],
      "tablewareStatus": "decorative-only",
      "cautionIds": ["raku-porosity"],
      "notes": [
        "White crackle raku base for smoke and post-reduction contrast effects."
      ],
      "sourceIds": ["ct-raku"]
    },
    {
      "id": "sx2-lowfire-super-clear-03",
      "name": "SX2 Low-Fire Super Clear 03",
      "firingRangeId": "low-fire",
      "cone": "03-02",
      "atmosphereIds": ["oxidation"],
      "kilnIds": ["electric-kiln"],
      "clayIds": ["white-earthenware", "red-earthenware"],
      "techniqueIds": [],
      "styleIds": ["clear-gloss"],
      "colourIds": ["clear"],
      "surfaceIds": ["glossy", "transparent"],
      "ingredients": [
        { "materialId": "ferro-frit-3195", "sourceLabel": "Frit 3195", "amount": 30.0 },
        { "materialId": "ferro-frit-3134", "sourceLabel": "Frit 3134", "amount": 30.0 },
        { "materialId": "ferro-frit-3249", "sourceLabel": "Frit 3249", "amount": 12.0 },
        { "materialId": "kaolin", "sourceLabel": "EPK", "amount": 18.0 },
        { "materialId": "silica", "sourceLabel": "Silica", "amount": 10.0 }
      ],
      "tablewareStatus": "possible-with-testing",
      "cautionIds": ["food-surface-testing"],
      "notes": [
        "Low-fire clear branch for cone-03 maturity and strong transparent coverage."
      ],
      "sourceIds": ["digitalfire-g2931k", "digitalfire-g2931l"]
    },
    {
      "id": "sx2-lowfire-matte-white-liner",
      "name": "SX2 Low-Fire Matte White Liner",
      "firingRangeId": "low-fire",
      "cone": "04",
      "atmosphereIds": ["oxidation"],
      "kilnIds": ["electric-kiln"],
      "clayIds": ["white-earthenware"],
      "techniqueIds": [],
      "styleIds": ["matte"],
      "colourIds": ["white", "cream"],
      "surfaceIds": ["matte", "opaque"],
      "ingredients": [
        { "materialId": "ferro-frit-3124", "sourceLabel": "Frit 3124", "amount": 42.0 },
        { "materialId": "ferro-frit-4110", "sourceLabel": "Frit 4110", "amount": 24.0 },
        { "materialId": "kaolin", "sourceLabel": "EPK", "amount": 18.0 },
        { "materialId": "talc", "sourceLabel": "Talc", "amount": 10.0 },
        { "materialId": "zirconium-silicate", "sourceLabel": "Zircopax", "amount": 8.0 },
        { "materialId": "bentonite", "sourceLabel": "Bentonite", "amount": 2.0 }
      ],
      "tablewareStatus": "test-only",
      "cautionIds": ["food-surface-testing"],
      "notes": [
        "Low-fire matte white branch for decorative-liner style testing."
      ],
      "sourceIds": ["ct-earthenware", "insight-glazes"]
    },
    {
      "id": "sx2-lowfire-mint-crackle",
      "name": "SX2 Low-Fire Mint Crackle",
      "firingRangeId": "low-fire",
      "cone": "05-04",
      "atmosphereIds": ["oxidation"],
      "kilnIds": ["electric-kiln"],
      "clayIds": ["white-earthenware", "red-earthenware"],
      "techniqueIds": [],
      "styleIds": ["crackle", "variegated"],
      "colourIds": ["green", "turquoise"],
      "surfaceIds": ["crackle", "glossy", "variegated"],
      "ingredients": [
        { "materialId": "ferro-frit-3110", "sourceLabel": "Frit 3110", "amount": 38.0 },
        { "materialId": "ferro-frit-3134", "sourceLabel": "Frit 3134", "amount": 34.0 },
        { "materialId": "kaolin", "sourceLabel": "EPK", "amount": 16.0 },
        { "materialId": "silica", "sourceLabel": "Silica", "amount": 12.0 },
        { "materialId": "copper-carbonate", "sourceLabel": "Copper carbonate", "amount": 2.0 },
        { "materialId": "cobalt-carbonate", "sourceLabel": "Cobalt carbonate", "amount": 0.3 }
      ],
      "tablewareStatus": "test-only",
      "cautionIds": ["metal-oxide-handling", "food-surface-testing"],
      "notes": [
        "Decorative mint crackle branch for low-fire overlap and stain-wash work."
      ],
      "sourceIds": ["ct-earthenware", "digitalfire-g1916q"]
    },
    {
      "id": "sx2-lowfire-amber-honey",
      "name": "SX2 Low-Fire Amber Honey",
      "firingRangeId": "low-fire",
      "cone": "04",
      "atmosphereIds": ["oxidation"],
      "kilnIds": ["electric-kiln"],
      "clayIds": ["red-earthenware", "white-earthenware"],
      "techniqueIds": [],
      "styleIds": ["clear-gloss"],
      "colourIds": ["amber", "brown"],
      "surfaceIds": ["glossy", "semi-transparent"],
      "ingredients": [
        { "materialId": "ferro-frit-4110", "sourceLabel": "Frit 4110", "amount": 72.0 },
        { "materialId": "kaolin", "sourceLabel": "EPK", "amount": 15.0 },
        { "materialId": "silica", "sourceLabel": "Silica", "amount": 13.0 },
        { "materialId": "red-iron-oxide", "sourceLabel": "Red iron oxide", "amount": 2.5 }
      ],
      "tablewareStatus": "test-only",
      "cautionIds": ["food-surface-testing"],
      "notes": [
        "Transparent amber branch for low-fire honey and tea-wash effects."
      ],
      "sourceIds": ["ct-earthenware", "digitalfire-oxides"]
    },
    {
      "id": "sx2-lowfire-underglaze-cover-clear",
      "name": "SX2 Low-Fire Underglaze Cover Clear",
      "firingRangeId": "low-fire",
      "cone": "04",
      "atmosphereIds": ["oxidation"],
      "kilnIds": ["electric-kiln"],
      "clayIds": ["white-earthenware"],
      "techniqueIds": [],
      "styleIds": ["clear-gloss"],
      "colourIds": ["clear"],
      "surfaceIds": ["glossy", "transparent"],
      "ingredients": [
        { "materialId": "fusion-frit-f524", "sourceLabel": "Fusion Frit F-524", "amount": 80.0 },
        { "materialId": "fusion-frit-f69", "sourceLabel": "Fusion Frit F-69", "amount": 4.0 },
        { "materialId": "kaolin", "sourceLabel": "EPK", "amount": 10.0 },
        { "materialId": "silica", "sourceLabel": "Silica", "amount": 6.0 },
        { "materialId": "cmc-gum", "sourceLabel": "CMC gum", "amount": 1.0 }
      ],
      "tablewareStatus": "possible-with-testing",
      "cautionIds": ["food-surface-testing"],
      "notes": [
        "Cover-clear branch intended for painted underglaze preservation and gloss control."
      ],
      "sourceIds": ["digitalfire-g3879", "digitalfire-underglaze"]
    },
    {
      "id": "sx2-midfire-clear-utility",
      "name": "SX2 Cone-6 Utility Clear",
      "firingRangeId": "mid-fire",
      "cone": "6",
      "atmosphereIds": ["oxidation"],
      "kilnIds": ["electric-kiln"],
      "clayIds": ["stoneware", "white-stoneware"],
      "techniqueIds": [],
      "styleIds": ["clear-gloss"],
      "colourIds": ["clear"],
      "surfaceIds": ["glossy", "transparent"],
      "ingredients": [
        { "materialId": "nepheline-syenite", "sourceLabel": "Nepheline syenite", "amount": 17.0 },
        { "materialId": "ferro-frit-3134", "sourceLabel": "Frit 3134", "amount": 22.0 },
        { "materialId": "kaolin", "sourceLabel": "EPK", "amount": 18.0 },
        { "materialId": "wollastonite", "sourceLabel": "Wollastonite", "amount": 8.0 },
        { "materialId": "silica", "sourceLabel": "Silica", "amount": 33.0 },
        { "materialId": "talc", "sourceLabel": "Talc", "amount": 2.0 }
      ],
      "tablewareStatus": "possible-with-testing",
      "cautionIds": ["food-surface-testing"],
      "notes": [
        "General-purpose cone-6 clear for workflow baseline comparisons."
      ],
      "sourceIds": ["digitalfire-g2926b", "insight-glazes"]
    },
    {
      "id": "sx2-midfire-zincfree-host",
      "name": "SX2 Cone-6 Zinc-Free Host",
      "firingRangeId": "mid-fire",
      "cone": "6",
      "atmosphereIds": ["oxidation"],
      "kilnIds": ["electric-kiln"],
      "clayIds": ["white-stoneware", "porcelain"],
      "techniqueIds": [],
      "styleIds": ["clear-gloss"],
      "colourIds": ["clear"],
      "surfaceIds": ["glossy", "transparent"],
      "ingredients": [
        { "materialId": "potash-feldspar", "sourceLabel": "Custer feldspar", "amount": 18.0 },
        { "materialId": "ferro-frit-3134", "sourceLabel": "Frit 3134", "amount": 22.0 },
        { "materialId": "wollastonite", "sourceLabel": "Wollastonite", "amount": 12.0 },
        { "materialId": "kaolin", "sourceLabel": "EPK", "amount": 18.0 },
        { "materialId": "silica", "sourceLabel": "Silica", "amount": 30.0 }
      ],
      "tablewareStatus": "possible-with-testing",
      "cautionIds": ["food-surface-testing"],
      "notes": [
        "Clear host branch aimed at sensitive stain and warm-color systems."
      ],
      "sourceIds": ["digitalfire-g1214m", "digitalfire-ceramic-stain", "mason-reference-guide"]
    },
    {
      "id": "sx2-midfire-cream-satin-calcium",
      "name": "SX2 Cone-6 Cream Satin Calcium",
      "firingRangeId": "mid-fire",
      "cone": "6",
      "atmosphereIds": ["oxidation"],
      "kilnIds": ["electric-kiln"],
      "clayIds": ["stoneware", "white-stoneware"],
      "techniqueIds": [],
      "styleIds": ["satin-matte"],
      "colourIds": ["cream"],
      "surfaceIds": ["satin", "semi-transparent"],
      "ingredients": [
        { "materialId": "silica", "sourceLabel": "Silica", "amount": 22.0 },
        { "materialId": "kaolin", "sourceLabel": "EPK", "amount": 20.0 },
        { "materialId": "wollastonite", "sourceLabel": "Wollastonite", "amount": 12.0 },
        { "materialId": "ferro-frit-3134", "sourceLabel": "Frit 3134", "amount": 15.0 },
        { "materialId": "soda-feldspar", "sourceLabel": "Soda feldspar", "amount": 30.0 },
        { "materialId": "zinc-oxide", "sourceLabel": "Zinc oxide", "amount": 1.0 }
      ],
      "tablewareStatus": "test-only",
      "cautionIds": ["food-surface-testing"],
      "notes": [
        "Calcium-satin branch for matte contrast against magnesia-dominant matte families."
      ],
      "sourceIds": ["digitalfire-g1214z1", "digitalfire-g2934"]
    },
    {
      "id": "sx2-midfire-speckled-iron",
      "name": "SX2 Cone-6 Speckled Iron",
      "firingRangeId": "mid-fire",
      "cone": "6",
      "atmosphereIds": ["oxidation"],
      "kilnIds": ["electric-kiln"],
      "clayIds": ["stoneware", "white-stoneware"],
      "techniqueIds": [],
      "styleIds": ["variegated", "matte"],
      "colourIds": ["brown", "black", "variegated"],
      "surfaceIds": ["variegated", "satin"],
      "ingredients": [
        { "materialId": "nepheline-syenite", "sourceLabel": "Nepheline syenite", "amount": 24.0 },
        { "materialId": "ferro-frit-3124", "sourceLabel": "Frit 3124", "amount": 18.0 },
        { "materialId": "silica", "sourceLabel": "Silica", "amount": 24.0 },
        { "materialId": "kaolin", "sourceLabel": "Kaolin", "amount": 14.0 },
        { "materialId": "talc", "sourceLabel": "Talc", "amount": 10.0 },
        { "materialId": "red-iron-oxide", "sourceLabel": "Red iron oxide", "amount": 6.0 },
        { "materialId": "rutile", "sourceLabel": "Rutile", "amount": 3.0 }
      ],
      "tablewareStatus": "test-only",
      "cautionIds": ["food-surface-testing"],
      "notes": [
        "Iron-rutile branch for speckled and broken mid-fire surfaces."
      ],
      "sourceIds": ["ct-midfire", "digitalfire-oxides"]
    },
    {
      "id": "sx2-midfire-copper-green-satin",
      "name": "SX2 Cone-6 Copper Green Satin",
      "firingRangeId": "mid-fire",
      "cone": "6",
      "atmosphereIds": ["oxidation"],
      "kilnIds": ["electric-kiln"],
      "clayIds": ["stoneware", "white-stoneware"],
      "techniqueIds": [],
      "styleIds": ["satin-matte", "variegated"],
      "colourIds": ["green", "turquoise", "variegated"],
      "surfaceIds": ["satin", "variegated"],
      "ingredients": [
        { "materialId": "potash-feldspar", "sourceLabel": "Potash feldspar", "amount": 32.0 },
        { "materialId": "talc", "sourceLabel": "Talc", "amount": 18.0 },
        { "materialId": "whiting", "sourceLabel": "Whiting", "amount": 8.0 },
        { "materialId": "kaolin", "sourceLabel": "Kaolin", "amount": 12.0 },
        { "materialId": "silica", "sourceLabel": "Silica", "amount": 30.0 },
        { "materialId": "copper-carbonate", "sourceLabel": "Copper carbonate", "amount": 3.0 },
        { "materialId": "rutile", "sourceLabel": "Rutile", "amount": 3.0 }
      ],
      "tablewareStatus": "test-only",
      "cautionIds": ["metal-oxide-handling", "food-surface-testing"],
      "notes": [
        "Copper-rutile satin branch tuned for softer green breaks on cone-6 bodies."
      ],
      "sourceIds": ["ct-midfire", "digitalfire-oxides"]
    },
    {
