Repository: lukaJiglic/glaze-workshop

## Files

- `sources.json`: source ledger with publishers and URLs.
- `taxonomy.json`: firing, atmosphere, kiln, clay, technique, colour, surface, and reference-note taxonomies.
- `materials.json`: oxides, raw materials, defects, and safety notes.
- `recipes-earthenware.json`: curated low-fire and earthenware recipes.
- `recipes-midfire.json`: curated mid-fire recipes.
- `recipes-highfire.json`: curated high-fire stoneware and porcelain recipes.
- `recipes-highfire-extended.json`: additional high-fire formulas and surface families.
- `recipes-digitalfire-core.json`: modern reference recipes from Digitalfire.

File: public/knowledge/glaze/recipes-highfire-extended.json
{
  "meta": {
    "title": "Extended high-fire glaze recipes",
    "createdAt": "2026-03-10"
  },
  "recipes": [
    {
      "id": "benjis-transparent",
      "name": "Benji's Transparent",
      "firingRangeId": "high-fire",
      "cone": "9",
      "atmosphereIds": ["oxidation", "reduction"],
      "kilnIds": ["gas-kiln", "electric-kiln"],
      "clayIds": ["porcelain", "white-stoneware"],
      "techniqueIds": [],
      "styleIds": ["clear-gloss"],
      "colourIds": ["clear"],
      "surfaceIds": ["glossy", "transparent"],
      "ingredients": [
        { "materialId": "potash-feldspar", "sourceLabel": "Potash feldspar", "amount": 39.5 },
        { "materialId": "whiting", "sourceLabel": "Whiting", "amount": 18.5 },
        { "materialId": "talc", "sourceLabel": "Talc", "amount": 3.0 },
        { "materialId": "ball-clay", "sourceLabel": "Ball clay", "amount": 7.4 },
        { "materialId": "silica", "sourceLabel": "Flint", "amount": 31.5 }
      ],
      "tablewareStatus": "possible-with-testing",
      "cautionIds": ["food-surface-testing"],
      "notes": ["Transparent high-fire base for porcelain or light stoneware."],
      "sourceIds": ["ct-stoneware"]
    },
    {
      "id": "tenmoku-qit-3",
      "name": "Tenmoku QIT #3",
      "firingRangeId": "high-fire",
      "cone": "9",
      "atmosphereIds": ["reduction"],
      "kilnIds": ["gas-kiln", "wood-kiln"],
      "clayIds": ["stoneware", "porcelain"],
      "techniqueIds": [],
      "styleIds": ["temmoku"],
      "colourIds": ["black", "brown"],
      "surfaceIds": ["glossy", "semi-transparent"],
      "ingredients": [
        { "materialId": "potash-feldspar", "sourceLabel": "Potash feldspar", "amount": 43.0 },
        { "materialId": "whiting", "sourceLabel": "Whiting", "amount": 15.0 },
        { "materialId": "talc", "sourceLabel": "Talc", "amount": 4.5 },
        { "materialId": "ball-clay", "sourceLabel": "Ball clay", "amount": 7.5 },
        { "materialId": "silica", "sourceLabel": "Flint", "amount": 30.0 },
        { "materialId": "red-iron-oxide", "sourceLabel": "Iron oxide", "amount": 5.5 },
        { "materialId": "cobalt-carbonate", "sourceLabel": "Cobalt carbonate", "amount": 4.5 }
      ],
      "tablewareStatus": "test-only",
      "cautionIds": ["metal-oxide-handling", "food-surface-testing"],
      "notes": ["Dark iron-cobalt temmoku surface."],
      "sourceIds": ["ct-stoneware"]
    },
    {
      "id": "blue-chun-3",
      "name": "Blue Chun #3",
      "firingRangeId": "high-fire",
      "cone": "10",
      "atmosphereIds": ["reduction"],
      "kilnIds": ["gas-kiln", "wood-kiln"],
      "clayIds": ["porcelain", "white-stoneware"],
      "techniqueIds": [],
      "styleIds": ["variegated"],
      "colourIds": ["blue"],
      "surfaceIds": ["glossy", "semi-transparent"],
      "ingredients": [
        { "materialId": "potash-feldspar", "sourceLabel": "Custer feldspar", "amount": 33.3 },
        { "materialId": "whiting", "sourceLabel": "Whiting", "amount": 27.8 },
        { "materialId": "kaolin", "sourceLabel": "EPK", "amount": 2.8 },
        { "materialId": "silica", "sourceLabel": "Flint", "amount": 36.1 },
        { "materialId": "copper-carbonate", "sourceLabel": "Copper carbonate", "amount": 2.0 }
      ],
      "tablewareStatus": "test-only",
      "cautionIds": ["metal-oxide-handling", "food-surface-testing"],
      "notes": ["Copper blue chun family; reduction tag inferred from style."],
      "sourceIds": ["ct-stoneware"]
    },
    {
      "id": "sh-fake-ash-1",
      "name": "SH Fake Ash #1",
      "firingRangeId": "high-fire",
      "cone": "10",
      "atmosphereIds": ["oxidation", "reduction"],
      "kilnIds": ["gas-kiln", "electric-kiln"],
      "clayIds": ["stoneware"],
      "techniqueIds": ["ash-glazing"],
      "styleIds": ["ash", "variegated"],
      "colourIds": ["amber", "brown", "variegated"],
      "surfaceIds": ["variegated", "semi-transparent"],
      "ingredients": [
        { "materialId": "potash-feldspar", "sourceLabel": "Custer feldspar", "amount": 49.0 },
        { "materialId": "whiting", "sourceLabel": "Whiting", "amount": 13.0 },
        { "materialId": "dolomite", "sourceLabel": "Dolomite", "amount": 14.0 },
        { "materialId": "kaolin", "sourceLabel": "EPK", "amount": 24.0 },
        { "materialId": "red-iron-oxide", "sourceLabel": "Red iron oxide", "amount": 7.0 },
        { "materialId": "rutile", "sourceLabel": "Rutile", "amount": 6.0 }
      ],
      "tablewareStatus": "possible-with-testing",
      "cautionIds": ["food-surface-testing"],
      "notes": ["Ash-like surface without actual ash in the batch."],
      "sourceIds": ["ct-stoneware"]
    },
    {
      "id": "dan-dermer-clear-base",
      "name": "Dan Dermer Clear Base",
      "firingRangeId": "high-fire",
      "cone": "10",
      "atmosphereIds": ["oxidation", "reduction"],
      "kilnIds": ["gas-kiln", "electric-kiln"],
      "clayIds": ["porcelain", "white-stoneware"],
      "techniqueIds": [],
      "styleIds": ["clear-gloss"],
      "colourIds": ["clear"],
      "surfaceIds": ["glossy", "transparent"],
      "ingredients": [
        { "materialId": "potash-feldspar", "sourceLabel": "Custer feldspar", "amount": 30.0 },
        { "materialId": "whiting", "sourceLabel": "Whiting", "amount": 19.0 },
        { "materialId": "kaolin", "sourceLabel": "EPK", "amount": 9.0 },
        { "materialId": "silica", "sourceLabel": "Flint", "amount": 42.0 }
      ],
      "tablewareStatus": "possible-with-testing",
      "cautionIds": ["food-surface-testing"],
      "notes": ["Simple clear base intended for cone-10 use."],
      "sourceIds": ["ct-stoneware"]
    },
    {
      "id": "dan-dermer-oatmeal",
      "name": "Dan Dermer Oatmeal",
      "firingRangeId": "high-fire",
      "cone": "10",
      "atmosphereIds": ["oxidation", "reduction"],
      "kilnIds": ["gas-kiln", "electric-kiln"],
      "clayIds": ["stoneware", "porcelain"],
      "techniqueIds": [],
      "styleIds": ["satin-matte", "variegated"],
      "colourIds": ["cream", "amber"],
      "surfaceIds": ["satin", "variegated"],
      "ingredients": [
        { "materialId": "potash-feldspar", "sourceLabel": "Custer feldspar", "amount": 39.0 },
        { "materialId": "whiting", "sourceLabel": "Whiting", "amount": 12.0 },
        { "materialId": "kaolin", "sourceLabel": "EPK", "amount": 12.0 },
        { "materialId": "silica", "sourceLabel": "Flint", "amount": 37.0 },
        { "materialId": "rutile", "sourceLabel": "Rutile", "amount": 6.0 }
      ],
      "tablewareStatus": "possible-with-testing",
      "cautionIds": ["food-surface-testing"],
      "notes": ["Oatmeal cream rutile surface."],
      "sourceIds": ["ct-stoneware"]
    }
  ]
}

File: public/knowledge/glaze/recipes-highfire.json
{
  "meta": {
    "title": "High-fire glaze recipes",
    "createdAt": "2026-03-10"
  },
  "recipes": [
    {
      "id": "helens-olive-matte-soft-red",
      "name": "Helen's Olive Matte / Soft Red",
      "firingRangeId": "high-fire",
      "cone": "6-9",
      "atmosphereIds": ["oxidation", "reduction"],
      "kilnIds": ["gas-kiln", "electric-kiln"],
      "clayIds": ["stoneware"],
      "techniqueIds": [],
      "styleIds": ["matte", "variegated"],
      "colourIds": ["green", "brown", "red"],
      "surfaceIds": ["matte", "variegated"],
      "ingredients": [
        { "materialId": "potash-feldspar", "sourceLabel": "Potash feldspar", "amount": 31.0 },
        { "materialId": "talc", "sourceLabel": "Talc", "amount": 11.0 },
        { "materialId": "whiting", "sourceLabel": "Whiting", "amount": 18.0 },
        { "materialId": "kaolin", "sourceLabel": "China clay", "amount": 12.0 },
        { "materialId": "silica", "sourceLabel": "Flint", "amount": 28.0 },
        { "materialId": "red-iron-oxide", "sourceLabel": "Red iron oxide", "amount": 4.0 }
      ],
      "tablewareStatus": "possible-with-testing",
      "cautionIds": ["food-surface-testing"],
      "notes": ["Iron matte that can shift olive to soft red depending on firing conditions."],
      "sourceIds": ["ct-stoneware"]
    },
    {
      "id": "crystalline-base-glaze",
      "name": "Crystalline Base Glaze",
      "firingRangeId": "high-fire",
      "cone": "6-10",
      "atmosphereIds": ["oxidation"],
      "kilnIds": ["electric-kiln"],
      "clayIds": ["porcelain", "white-stoneware"],
      "techniqueIds": ["crystalline-glaze"],
      "styleIds": ["crystalline"],
      "colourIds": ["cream", "yellow"],
      "surfaceIds": ["crystalline", "runny"],
      "ingredients": [
        { "materialId": "nepheline-syenite", "sourceLabel": "Nepheline syenite", "amount": 60.0 },
        { "materialId": "ferro-frit-3110", "sourceLabel": "Frit 3110", "amount": 13.5 },
        { "materialId": "zinc-oxide", "sourceLabel": "Zinc oxide", "amount": 24.5 },
        { "materialId": "bentonite", "sourceLabel": "Bentonite", "amount": 2.0 },
        { "materialId": "titanium-dioxide", "sourceLabel": "Titanium dioxide", "amount": 5.0 }
      ],
      "tablewareStatus": "test-only",
      "cautionIds": ["food-surface-testing", "metal-oxide-handling"],
      "notes": ["Needs a crystal-growth firing schedule and a catch plate."],
      "sourceIds": ["ct-stoneware"]
    },
    {
      "id": "limestone-glaze",
      "name": "Limestone Glaze",
      "firingRangeId": "high-fire",
      "cone": "8",
      "atmosphereIds": ["oxidation", "reduction"],
      "kilnIds": ["gas-kiln", "electric-kiln"],
      "clayIds": ["stoneware", "white-stoneware"],
      "techniqueIds": [],
      "styleIds": ["satin-matte"],
      "colourIds": ["cream", "amber"],
      "surfaceIds": ["satin"],
      "ingredients": [
        { "materialId": "potash-feldspar", "sourceLabel": "Feldspar", "amount": 36.0 },
        { "materialId": "whiting", "sourceLabel": "Whiting", "amount": 25.0 },
        { "materialId": "silica", "sourceLabel": "Flint", "amount": 20.0 },
        { "materialId": "ball-clay", "sourceLabel": "Ball clay", "amount": 19.0 }
      ],
      "tablewareStatus": "possible-with-testing",
      "cautionIds": ["food-surface-testing"],
      "notes": ["Classic calcium-heavy stoneware glaze."],
      "sourceIds": ["ct-stoneware"]
    },
    {
      "id": "stiff-white-crackle",
      "name": "Stiff White Crackle",
      "firingRangeId": "high-fire",
      "cone": "8-9",
      "atmosphereIds": ["oxidation"],
      "kilnIds": ["electric-kiln", "gas-kiln"],
      "clayIds": ["stoneware", "porcelain"],
      "techniqueIds": [],
      "styleIds": ["crackle"],
      "colourIds": ["white"],
      "surfaceIds": ["opaque", "crackle"],
      "ingredients": [
        { "materialId": "nepheline-syenite", "sourceLabel": "Nepheline syenite", "amount": 40.0 },
        { "materialId": "gerstley-borate", "sourceLabel": "Gerstley borate", "amount": 20.0 },
        { "materialId": "ferro-frit-3134", "sourceLabel": "Frit 3134", "amount": 20.0 },
        { "materialId": "kaolin", "sourceLabel": "Kaolin", "amount": 20.0 }
      ],
      "tablewareStatus": "test-only",
      "cautionIds": ["food-surface-testing"],
      "notes": ["Opaque crackle recipe with a stiff base."],
      "sourceIds": ["ct-stoneware"]
    },
    {
      "id": "matt-glaze-cone-9",
      "name": "Matt Glaze",
      "firingRangeId": "high-fire",
      "cone": "9",
      "atmosphereIds": ["oxidation", "reduction"],
      "kilnIds": ["gas-kiln", "electric-kiln"],
      "clayIds": ["stoneware"],
      "techniqueIds": [],
      "styleIds": ["matte"],
      "colourIds": ["cream"],
      "surfaceIds": ["matte", "opaque"],
      "ingredients": [
        { "materialId": "dolomite", "sourceLabel": "Dolomite", "amount": 21.0 },
        { "materialId": "whiting", "sourceLabel": "Whiting", "amount": 19.0 },
        { "materialId": "ball-clay", "sourceLabel": "Ball clay", "amount": 25.0 },
        { "materialId": "potash-feldspar", "sourceLabel": "Potash feldspar", "amount": 15.0 },
        { "materialId": "silica", "sourceLabel": "Flint", "amount": 20.0 }
      ],
      "tablewareStatus": "possible-with-testing",
      "cautionIds": ["food-surface-testing"],
      "notes": ["Dolomite-calcium matte base."],
      "sourceIds": ["ct-stoneware"]
    },
    {
      "id": "satin-matt-glaze-cone-9-10",
      "name": "Satin Matt Glaze",
      "firingRangeId": "high-fire",
      "cone": "9-10",
      "atmosphereIds": ["oxidation", "reduction"],
      "kilnIds": ["gas-kiln", "electric-kiln"],
      "clayIds": ["stoneware", "porcelain"],
      "techniqueIds": [],
      "styleIds": ["satin-matte"],
      "colourIds": ["cream"],
      "surfaceIds": ["satin", "semi-transparent"],
      "ingredients": [
        { "materialId": "potash-feldspar", "sourceLabel": "Potash feldspar", "amount": 51.0 },
        { "materialId": "whiting", "sourceLabel": "Whiting", "amount": 11.0 },
        { "materialId": "kaolin", "sourceLabel": "China clay", "amount": 15.0 },
        { "materialId": "silica", "sourceLabel": "Flint", "amount": 23.0 }
      ],
      "tablewareStatus": "possible-with-testing",
      "cautionIds": ["food-surface-testing"],
      "notes": ["Simple feldspathic satin matte."],
      "sourceIds": ["ct-stoneware"]
    },
    {
      "id": "edouards-celadon-vert",
      "name": "Edouard's Celadon Vert",
      "firingRangeId": "high-fire",
      "cone": "9",
      "atmosphereIds": ["reduction"],
      "kilnIds": ["gas-kiln", "wood-kiln"],
      "clayIds": ["porcelain", "white-stoneware"],
      "techniqueIds": ["celadon", "ash-glazing"],
      "styleIds": ["celadon", "ash"],
      "colourIds": ["celadon-green", "green"],
      "surfaceIds": ["transparent", "semi-transparent"],
      "ingredients": [
        { "materialId": "nepheline-syenite", "sourceLabel": "Nepheline syenite", "amount": 36.3 },
        { "materialId": "wood-ash", "sourceLabel": "Wood ash", "amount": 21.7 },
        { "materialId": "whiting", "sourceLabel": "Whiting", "amount": 10.3 },
        { "materialId": "talc", "sourceLabel": "Talc", "amount": 2.2 },
        { "materialId": "kaolin", "sourceLabel": "China clay", "amount": 7.9 },
        { "materialId": "silica", "sourceLabel": "Flint", "amount": 21.7 },
        { "materialId": "red-iron-oxide", "sourceLabel": "Red iron oxide", "amount": 2.6 }
      ],
      "tablewareStatus": "possible-with-testing",
      "cautionIds": ["food-surface-testing"],
      "notes": ["Traditional iron celadon family; reduction tag inferred from style."],
      "sourceIds": ["ct-stoneware"]
    },
    {
      "id": "edouards-shino",
      "name": "Edouard's Shino",
      "firingRangeId": "high-fire",
      "cone": "9",
      "atmosphereIds": ["reduction"],
      "kilnIds": ["gas-kiln", "wood-kiln"],
      "clayIds": ["stoneware", "porcelain"],
      "techniqueIds": ["shino"],
      "styleIds": ["shino"],
      "colourIds": ["amber", "cream"],
      "surfaceIds": ["semi-transparent", "variegated"],
      "ingredients": [
        { "materialId": "nepheline-syenite", "sourceLabel": "Nepheline syenite", "amount": 27.4 },
        { "materialId": "wood-ash", "sourceLabel": "Wood ash", "amount": 27.4 },
        { "materialId": "spodumene", "sourceLabel": "Spodumene", "amount": 11.1 },
        { "materialId": "kaolin", "sourceLabel": "China clay", "amount": 34.1 }
      ],
      "tablewareStatus": "possible-with-testing",
      "cautionIds": ["food-surface-testing"],
      "notes": ["Feldspathic ash-lithium shino base; atmosphere tag inferred from style."],
      "sourceIds": ["ct-stoneware"]
    },
    {
      "id": "edouards-feuilles-dautomne",
      "name": "Edouard's Feuilles d'automne",
      "firingRangeId": "high-fire",
      "cone": "9",
      "atmosphereIds": ["reduction"],
      "kilnIds": ["gas-kiln"],
      "clayIds": ["stoneware", "porcelain"],
      "techniqueIds": [],
      "styleIds": ["variegated"],
      "colourIds": ["amber", "brown", "red"],
      "surfaceIds": ["variegated", "semi-transparent"],
      "ingredients": [
        { "materialId": "potash-feldspar", "sourceLabel": "Potash feldspar", "amount": 29.3 },
        { "materialId": "barium-carbonate", "sourceLabel": "Barium carbonate", "amount": 12.1 },
        { "materialId": "talc", "sourceLabel": "Talc", "amount": 5.2 },
        { "materialId": "kaolin", "sourceLabel": "China clay", "amount": 5.2 },
        { "materialId": "silica", "sourceLabel": "Flint", "amount": 24.1 },
        { "materialId": "spodumene", "sourceLabel": "Spodumene", "amount": 24.1 },
        { "materialId": "red-iron-oxide", "sourceLabel": "Red iron oxide", "amount": 5.0 }
      ],
      "tablewareStatus": "test-only",
      "cautionIds": ["soluble-barium", "food-surface-testing"],
      "notes": ["Autumn-leaf style iron surface with barium-lithium chemistry."],
      "sourceIds": ["ct-stoneware"]
    },
    {
      "id": "edouards-blue-texture-2",
      "name": "Edouard's Blue Texture #2",
      "firingRangeId": "high-fire",
      "cone": "9",
      "atmosphereIds": ["oxidation"],
      "kilnIds": ["gas-kiln", "electric-kiln"],
      "clayIds": ["stoneware", "white-stoneware"],
      "techniqueIds": [],
      "styleIds": ["variegated"],
      "colourIds": ["blue", "variegated"],
      "surfaceIds": ["variegated", "semi-transparent"],
      "ingredients": [
        { "materialId": "potash-feldspar", "sourceLabel": "Potash feldspar", "amount": 38.2 },
        { "materialId": "barium-carbonate", "sourceLabel": "Barium carbonate", "amount": 14.3 },
        { "materialId": "talc", "sourceLabel": "Talc", "amount": 5.2 },
        { "materialId": "kaolin", "sourceLabel": "China clay", "amount": 11.7 },
        { "materialId": "silica", "sourceLabel": "Flint", "amount": 26.0 },
        { "materialId": "cobalt-carbonate", "sourceLabel": "Cobalt carbonate", "amount": 4.6 }
      ],
      "tablewareStatus": "test-only",
      "cautionIds": ["soluble-barium", "metal-oxide-handling", "food-surface-testing"],
      "notes": ["High-fire cobalt-barium blue texture glaze."],
      "sourceIds": ["ct-stoneware"]
    },
    {
      "id": "benjis-ash-glaze",
      "name": "Benji's Ash Glaze",
      "firingRangeId": "high-fire",
      "cone": "9",
      "atmosphereIds": ["reduction", "wood-ash-atmosphere"],
      "kilnIds": ["gas-kiln", "wood-kiln"],
      "clayIds": ["stoneware"],
      "techniqueIds": ["ash-glazing"],
      "styleIds": ["ash", "variegated"],
      "colourIds": ["cream", "variegated"],
      "surfaceIds": ["variegated", "semi-transparent"],
      "ingredients": [
        { "materialId": "potash-feldspar", "sourceLabel": "Potash feldspar", "amount": 39.2 },
        { "materialId": "whiting", "sourceLabel": "Calcium carbonate", "amount": 23.5 },
        { "materialId": "talc", "sourceLabel": "Talc", "amount": 10.8 },
        { "materialId": "ball-clay", "sourceLabel": "Ball clay", "amount": 7.8 },
        { "materialId": "silica", "sourceLabel": "Flint", "amount": 18.6 },
        { "materialId": "titanium-dioxide", "sourceLabel": "Titanium dioxide", "amount": 6.0 }
      ],
      "tablewareStatus": "possible-with-testing",
      "cautionIds": ["food-surface-testing"],
      "notes": ["Ash-style glaze with titanium variegation."],
      "sourceIds": ["ct-stoneware"]
    },
    {
      "id": "leach-4321-clear",
      "name": "Leach 4321 Clear",
      "firingRangeId": "high-fire",
      "cone": "10",
      "atmosphereIds": ["reduction", "oxidation"],
      "kilnIds": ["gas-kiln", "wood-kiln", "electric-kiln"],
      "clayIds": ["stoneware", "porcelain"],
      "techniqueIds": [],
      "styleIds": ["clear-gloss"],
      "colourIds": ["clear"],
      "surfaceIds": ["glossy", "transparent"],
      "ingredients": [
        { "materialId": "potash-feldspar", "sourceLabel": "Potash feldspar", "amount": 40.0 },
        { "materialId": "silica", "sourceLabel": "Silica", "amount": 30.0 },
        { "materialId": "whiting", "sourceLabel": "Whiting", "amount": 20.0 },
        { "materialId": "kaolin", "sourceLabel": "China clay", "amount": 10.0 }
      ],
      "tablewareStatus": "functional",
      "cautionIds": ["food-surface-testing"],
      "notes": ["The classic Bernard Leach 4-3-2-1 stoneware clear. Proportions memorised as a ratio. Works in reduction and oxidation. Excellent over slips.", "Simple, easy to remember, reliable at cone 9–10."],
      "sourceIds": ["leach-1973"]
    },
    {
      "id": "malcolm-davis-shino",
      "name": "Malcolm Davis Shino",
      "firingRangeId": "high-fire",
      "cone": "10",
      "atmosphereIds": ["reduction"],
      "kilnIds": ["gas-kiln", "wood-kiln"],
      "clayIds": ["stoneware", "porcelain"],
      "techniqueIds": [],
      "styleIds": ["shino", "variegated"],
      "colourIds": ["white", "amber"],
      "surfaceIds": ["semi-transparent", "variegated"],
      "ingredients": [
        { "materialId": "nepheline-syenite", "sourceLabel": "Nepheline syenite", "amount": 40.91 },
        { "materialId": "epk-kaolin", "sourceLabel": "EPK", "amount": 18.18 },
        { "materialId": "soda-ash", "sourceLabel": "Soda ash", "amount": 17.27 },
        { "materialId": "ball-clay", "sourceLabel": "OM4 Ball clay", "amount": 13.82 },
        { "materialId": "soda-feldspar", "sourceLabel": "Kona F-4 Soda feldspar", "amount": 9.82 }
      ],
      "tablewareStatus": "possible-with-testing",
      "cautionIds": ["food-surface-testing"],
      "notes": ["Classic American Shino by Malcolm Davis. Heavy soda ash creates the characteristic carbon-trapping and orange blush in reduction.", "Apply thick (3–5mm). Carbon trapping in the clay body surface creates the distinctive crawled, blushed character.", "Kona F-4 is discontinued — substitute Minspar 200 at the same amount."],
      "sourceIds": ["ct-stoneware"]
    },
    {
      "id": "oil-spot-temmoku",
      "name": "Oil Spot Temmoku",
      "firingRangeId": "high-fire",
      "cone": "10",
      "atmosphereIds": ["oxidation"],
      "kilnIds": ["electric-kiln", "gas-kiln"],
      "clayIds": ["stoneware", "porcelain"],
      "techniqueIds": [],
      "styleIds": ["temmoku", "variegated"],
      "colourIds": ["black", "variegated"],
      "surfaceIds": ["glossy", "variegated"],
      "ingredients": [
        { "materialId": "custer-feldspar", "sourceLabel": "Custer feldspar", "amount": 77.0 },
        { "materialId": "gerstley-borate", "sourceLabel": "Gerstley borate", "amount": 12.4 },
        { "materialId": "whiting", "sourceLabel": "Whiting", "amount": 6.2 },
        { "materialId": "kaolin", "sourceLabel": "Kaolin", "amount": 4.3 },
        { "materialId": "silica", "sourceLabel": "Silica", "amount": 0.1 },
        { "materialId": "red-iron-oxide", "sourceLabel": "Red iron oxide", "amount": 7.5 }
      ],
      "tablewareStatus": "test-only",
      "cautionIds": ["food-surface-testing", "metal-oxide-handling"],
      "notes": ["High-iron glaze that produces oil-spot effects: iron bubbles to the surface and crystallises as the kiln cools. Fire to cone 10–11.", "Critical: a fast rise through 1100–1200°C encourages iron to boil and form spots. Slow cooling sets them.", "Apply to a moderate thickness — too thin = no spots, too thick = runs badly."],
      "sourceIds": ["ct-stoneware"]
    }
  ]
}

File: public/knowledge/glaze/recipes-midfire.json
{
  "meta": {
    "title": "Mid-fire glaze recipes",
    "createdAt": "2026-03-10"
  },
  "recipes": [
    {
      "id": "edouards-mottled-blue-ash",
      "name": "Edouard's Mottled Blue Ash",
      "firingRangeId": "mid-fire",
      "cone": "4",
      "atmosphereIds": ["oxidation"],
      "kilnIds": ["electric-kiln", "gas-kiln"],
      "clayIds": ["stoneware", "white-stoneware"],
      "techniqueIds": ["ash-glazing"],
      "styleIds": ["ash", "variegated"],
      "colourIds": ["blue", "variegated"],
      "surfaceIds": ["variegated", "semi-transparent"],
      "ingredients": [
        { "materialId": "potash-feldspar", "sourceLabel": "G-200 feldspar", "amount": 46.7 },
        { "materialId": "wood-ash", "sourceLabel": "Wood ash", "amount": 30.4 },
        { "materialId": "talc", "sourceLabel": "Talc", "amount": 20.7 },
        { "materialId": "ball-clay", "sourceLabel": "Ball clay", "amount": 2.2 },
        { "materialId": "cobalt-carbonate", "sourceLabel": "Cobalt carbonate", "amount": 2.0 }
      ],
      "tablewareStatus": "possible-with-testing",
      "cautionIds": ["metal-oxide-handling", "food-surface-testing"],
      "notes": ["Mid-fire ash surface with cobalt blue addition."],
      "sourceIds": ["ct-midfire"]
    },
    {
      "id": "edouards-mottled-brown-ash",
      "name": "Edouard's Mottled Brown Ash",
      "firingRangeId": "mid-fire",
      "cone": "4",
      "atmosphereIds": ["oxidation"],
      "kilnIds": ["electric-kiln", "gas-kiln"],
      "clayIds": ["stoneware", "white-stoneware"],
      "techniqueIds": ["ash-glazing"],
      "styleIds": ["ash", "variegated"],
      "colourIds": ["brown", "variegated"],
      "surfaceIds": ["variegated", "semi-transparent"],
      "ingredients": [
        { "materialId": "potash-feldspar", "sourceLabel": "G-200 feldspar", "amount": 49.7 },
        { "materialId": "wood-ash", "sourceLabel": "Wood ash", "amount": 32.3 },
        { "materialId": "talc", "sourceLabel": "Talc", "amount": 18.0 },
        { "materialId": "red-iron-oxide", "sourceLabel": "Red iron oxide", "amount": 2.1 }
      ],
      "tablewareStatus": "possible-with-testing",
      "cautionIds": ["food-surface-testing"],
      "notes": ["Mid-fire iron ash glaze."],
      "sourceIds": ["ct-midfire"]
    },
    {
      "id": "steves-brilliant-ink-blue",
      "name": "Steve's Brilliant Ink Blue",
      "firingRangeId": "mid-fire",
      "cone": "4",
      "atmosphereIds": ["oxidation"],
      "kilnIds": ["electric-kiln"],
      "clayIds": ["white-stoneware", "porcelain"],
      "techniqueIds": [],
      "styleIds": ["clear-gloss"],
      "colourIds": ["blue"],
      "surfaceIds": ["glossy"],
      "ingredients": [
        { "materialId": "nepheline-syenite", "sourceLabel": "Nepheline syenite", "amount": 43.0 },
        { "materialId": "kaolin", "sourceLabel": "EPK", "amount": 7.0 },
        { "materialId": "silica", "sourceLabel": "Silica", "amount": 20.0 },
        { "materialId": "whiting", "sourceLabel": "Whiting", "amount": 15.0 },
        { "materialId": "zinc-oxide", "sourceLabel": "Zinc oxide", "amount": 15.0 },
        { "materialId": "cobalt-oxide", "sourceLabel": "Cobalt oxide", "amount": 5.0 }
      ],
      "tablewareStatus": "possible-with-testing",
      "cautionIds": ["metal-oxide-handling", "food-surface-testing"],
      "notes": ["Strong cobalt blue oxidation glaze."],
      "sourceIds": ["ct-midfire"]
    },
    {
      "id": "translucent-clear-gloss",
      "name": "Translucent Clear Gloss",
      "firingRangeId": "mid-fire",
      "cone": "4-5",
      "atmosphereIds": ["oxidation"],
      "kilnIds": ["electric-kiln"],
      "clayIds": ["white-stoneware", "porcelain"],
      "techniqueIds": [],
      "styleIds": ["clear-gloss"],
      "colourIds": ["clear"],
      "surfaceIds": ["glossy", "transparent"],
      "ingredients": [
        { "materialId": "ferro-frit-3134", "sourceLabel": "Frit 3134", "amount": 90.0 },
        { "materialId": "kaolin", "sourceLabel": "EPK", "amount": 10.0 }
      ],
      "tablewareStatus": "possible-with-testing",
      "cautionIds": ["food-surface-testing"],
      "notes": ["Classic simple mid-fire frit clear."],
      "sourceIds": ["ct-midfire"]
    },
    {
      "id": "clear-to-milky-crackle",
      "name": "Clear to Milky Crackle",
      "firingRangeId": "mid-fire",
      "cone": "4-6",
      "atmosphereIds": ["oxidation"],
      "kilnIds": ["electric-kiln", "gas-kiln"],
      "clayIds": ["stoneware", "white-stoneware"],
      "techniqueIds": [],
      "styleIds": ["crackle"],
      "colourIds": ["clear", "cream"],
      "surfaceIds": ["glossy", "crackle", "transparent"],
      "ingredients": [
        { "materialId": "potash-feldspar", "sourceLabel": "Custer feldspar", "amount": 48.0 },
        { "materialId": "dolomite", "sourceLabel": "Dolomite", "amount": 31.0 },
        { "materialId": "kaolin", "sourceLabel": "EPK", "amount": 8.0 },
        { "materialId": "silica", "sourceLabel": "Flint", "amount": 13.0 }
      ],
      "tablewareStatus": "test-only",
      "cautionIds": ["food-surface-testing"],
      "notes": ["Designed to craze and shift from clear toward milkiness."],
      "sourceIds": ["ct-midfire"]
    },
    {
      "id": "clear-satin-matte",
      "name": "Clear Satin Matte",
      "firingRangeId": "mid-fire",
      "cone": "4-7",
      "atmosphereIds": ["oxidation"],
      "kilnIds": ["electric-kiln", "gas-kiln"],
      "clayIds": ["stoneware", "white-stoneware"],
      "techniqueIds": [],
      "styleIds": ["satin-matte"],
      "colourIds": ["clear", "cream"],
      "surfaceIds": ["satin", "semi-transparent"],
      "ingredients": [
        { "materialId": "potash-feldspar", "sourceLabel": "Custer feldspar", "amount": 75.0 },
        { "materialId": "talc", "sourceLabel": "Talc", "amount": 10.0 },
        { "materialId": "kaolin", "sourceLabel": "EPK", "amount": 7.0 },
        { "materialId": "silica", "sourceLabel": "Flint", "amount": 8.0 }
      ],
      "tablewareStatus": "possible-with-testing",
      "cautionIds": ["food-surface-testing"],
      "notes": ["Base satin-matte system reused by several variants."],
      "sourceIds": ["ct-midfire"]
    },
    {
      "id": "smooth-white-matte",
      "name": "Smooth White Matte",
      "firingRangeId": "mid-fire",
      "cone": "4-7",
      "atmosphereIds": ["oxidation"],
      "kilnIds": ["electric-kiln", "gas-kiln"],
      "clayIds": ["white-stoneware", "porcelain"],
      "techniqueIds": [],
      "styleIds": ["matte"],
      "colourIds": ["white"],
      "surfaceIds": ["matte", "opaque"],
      "ingredients": [
        { "materialId": "potash-feldspar", "sourceLabel": "Custer feldspar", "amount": 75.0 },
        { "materialId": "talc", "sourceLabel": "Talc", "amount": 10.0 },
        { "materialId": "kaolin", "sourceLabel": "EPK", "amount": 7.0 },
        { "materialId": "silica", "sourceLabel": "Flint", "amount": 8.0 },
        { "materialId": "tin-oxide", "sourceLabel": "Tin oxide", "amount": 10.0 }
      ],
      "tablewareStatus": "possible-with-testing",
      "cautionIds": ["food-surface-testing"],
      "notes": ["White opacified version of the satin-matte base."],
      "sourceIds": ["ct-midfire"]
    },
    {
      "id": "clear-bright-gloss",
      "name": "Clear Bright Gloss",
      "firingRangeId": "mid-fire",
      "cone": "5",
      "atmosphereIds": ["oxidation"],
      "kilnIds": ["electric-kiln"],
      "clayIds": ["stoneware", "white-stoneware"],
      "techniqueIds": [],
      "styleIds": ["clear-gloss"],
      "colourIds": ["clear"],
      "surfaceIds": ["glossy", "transparent"],
      "ingredients": [
        { "materialId": "potash-feldspar", "sourceLabel": "Custer feldspar", "amount": 30.0 },
        { "materialId": "whiting", "sourceLabel": "Whiting", "amount": 8.0 },
        { "materialId": "dolomite", "sourceLabel": "Dolomite", "amount": 4.0 },
        { "materialId": "kaolin", "sourceLabel": "EPK", "amount": 13.0 },
        { "materialId": "silica", "sourceLabel": "Flint", "amount": 45.0 }
      ],
      "tablewareStatus": "possible-with-testing",
      "cautionIds": ["food-surface-testing"],
      "notes": ["More traditional raw-material mid-fire clear."],
      "sourceIds": ["ct-midfire"]
    },
    {
      "id": "helens-matt-textured-rust",
      "name": "Helen's Matt Textured Rust",
      "firingRangeId": "mid-fire",
      "cone": "5",
      "atmosphereIds": ["oxidation"],
      "kilnIds": ["electric-kiln", "gas-kiln"],
      "clayIds": ["stoneware"],
      "techniqueIds": [],
      "styleIds": ["matte", "variegated"],
      "colourIds": ["brown", "red", "variegated"],
      "surfaceIds": ["matte", "variegated"],
      "ingredients": [
        { "materialId": "potash-feldspar", "sourceLabel": "Custer feldspar", "amount": 30.0 },
        { "materialId": "whiting", "sourceLabel": "Whiting", "amount": 20.0 },
        { "materialId": "kaolin", "sourceLabel": "EPK", "amount": 20.0 },
        { "materialId": "silica", "sourceLabel": "Flint", "amount": 30.0 },
        { "materialId": "red-iron-oxide", "sourceLabel": "Red iron oxide", "amount": 10.0 },
        { "materialId": "rutile", "sourceLabel": "Rutile", "amount": 5.0 }
      ],
      "tablewareStatus": "possible-with-testing",
      "cautionIds": ["food-surface-testing"],
      "notes": ["Iron-rutile matte with a textured rust surface."],
      "sourceIds": ["ct-midfire"]
    },
    {
      "id": "helens-satin-mottled-eucalyptus",
      "name": "Helen's Satin Mottled Eucalyptus",
      "firingRangeId": "mid-fire",
      "cone": "5",
      "atmosphereIds": ["oxidation"],
      "kilnIds": ["electric-kiln", "gas-kiln"],
      "clayIds": ["stoneware", "white-stoneware"],
      "techniqueIds": [],
      "styleIds": ["satin-matte", "variegated"],
      "colourIds": ["green", "variegated"],
      "surfaceIds": ["satin", "variegated"],
      "ingredients": [
        { "materialId": "potash-feldspar", "sourceLabel": "Custer feldspar", "amount": 32.0 },
        { "materialId": "talc", "sourceLabel": "Talc", "amount": 20.0 },
        { "materialId": "whiting", "sourceLabel": "Whiting", "amount": 7.0 },
        { "materialId": "kaolin", "sourceLabel": "EPK", "amount": 10.0 },
        { "materialId": "silica", "sourceLabel": "Flint", "amount": 31.0 },
        { "materialId": "copper-carbonate", "sourceLabel": "Copper carbonate", "amount": 4.0 },
        { "materialId": "rutile", "sourceLabel": "Rutile", "amount": 4.0 }
      ],
      "tablewareStatus": "test-only",
      "cautionIds": ["metal-oxide-handling", "food-surface-testing"],
      "notes": ["Copper-rutile satin green."],
      "sourceIds": ["ct-midfire"]
    },
    {
      "id": "clear-crackle-cone-6",
      "name": "Clear Crackle",
      "firingRangeId": "mid-fire",
      "cone": "6",
      "atmosphereIds": ["oxidation"],
      "kilnIds": ["electric-kiln"],
      "clayIds": ["stoneware", "white-stoneware"],
      "techniqueIds": [],
      "styleIds": ["crackle"],
      "colourIds": ["clear"],
      "surfaceIds": ["glossy", "crackle", "transparent"],
      "ingredients": [
        { "materialId": "nepheline-syenite", "sourceLabel": "Nepheline syenite", "amount": 72.0 },
        { "materialId": "whiting", "sourceLabel": "Whiting", "amount": 18.0 },
        { "materialId": "silica", "sourceLabel": "Flint", "amount": 10.0 }
      ],
      "tablewareStatus": "test-only",
      "cautionIds": ["food-surface-testing"],
      "notes": ["High-expansion clear intended to craze."],
      "sourceIds": ["ct-midfire"]
    },
    {
      "id": "randys-red",
      "name": "Randy's Red (Iron Red)",
      "firingRangeId": "mid-fire",
      "cone": "6",
      "atmosphereIds": ["oxidation"],
      "kilnIds": ["electric-kiln"],
      "clayIds": ["stoneware", "porcelain", "white-stoneware"],
      "techniqueIds": [],
      "styleIds": ["glossy", "variegated"],
      "colourIds": ["red", "brown", "variegated"],
      "surfaceIds": ["glossy", "variegated"],
      "ingredients": [
        { "materialId": "gerstley-borate", "sourceLabel": "Gerstley borate", "amount": 32.0 },
        { "materialId": "silica", "sourceLabel": "Silica", "amount": 30.0 },
        { "materialId": "soda-feldspar", "sourceLabel": "Kona F-4 Soda feldspar", "amount": 20.0 },
        { "materialId": "talc", "sourceLabel": "Talc", "amount": 14.0 },
        { "materialId": "epk-kaolin", "sourceLabel": "EPK", "amount": 5.0 },
        { "materialId": "red-iron-oxide", "sourceLabel": "Red iron oxide", "amount": 15.0 }
      ],
      "tablewareStatus": "test-only",
      "cautionIds": ["food-surface-testing", "metal-oxide-handling"],
      "notes": ["Classic cone 6 oxidation iron red. The high iron content (15%) creates red-orange surfaces with dark pooling in thick areas.", "Critical: fire to exactly cone 6 — underfiring leaves brown, overfiring kills the red.", "Kona F-4 is discontinued — substitute Minspar 200 soda feldspar at the same amount.", "Apply thin for red; thicker areas go brown-black. Beautiful pooling where glaze thickens."],
      "sourceIds": ["ct-midfire"]
    },
    {
      "id": "hamada-nuka",
      "name": "Hamada Nuka Ash",
      "firingRangeId": "mid-fire",
      "cone": "6",
      "atmosphereIds": ["oxidation", "reduction"],
      "kilnIds": ["electric-kiln", "gas-kiln"],
      "clayIds": ["stoneware", "white-stoneware"],
      "techniqueIds": ["ash-glazing"],
      "styleIds": ["ash", "satin-matte", "variegated"],
      "colourIds": ["cream", "white", "variegated"],
      "surfaceIds": ["satin", "variegated"],
      "ingredients": [
        { "materialId": "nepheline-syenite", "sourceLabel": "Nepheline syenite", "amount": 40.0 },
        { "materialId": "wood-ash", "sourceLabel": "Wood ash (washed)", "amount": 30.0 },
        { "materialId": "whiting", "sourceLabel": "Whiting", "amount": 15.0 },
        { "materialId": "kaolin", "sourceLabel": "EPK", "amount": 10.0 },
        { "materialId": "silica", "sourceLabel": "Silica", "amount": 5.0 }
      ],
      "tablewareStatus": "possible-with-testing",
      "cautionIds": ["food-surface-testing"],
      "notes": ["Inspired by the nuka rice-straw ash glazes Hamada brought back from Okinawa. Satin opaque cream surface that pools warm in grooves.", "Wash the ash thoroughly (5–7 water changes) to remove soluble fluxes before use. The result is more stable and less likely to crawl.", "In reduction: soft cream with very slight blue-green blush. In oxidation: warmer cream to ivory."],
      "sourceIds": ["ct-stoneware"]
    }
  ]
}
