Repository: lukaJiglic/glaze-workshop

## Files

- `sources.json`: source ledger with publishers and URLs.
- `taxonomy.json`: firing, atmosphere, kiln, clay, technique, colour, surface, and reference-note taxonomies.
- `materials.json`: oxides, raw materials, defects, and safety notes.
- `recipes-earthenware.json`: curated low-fire and earthenware recipes.
- `recipes-midfire.json`: curated mid-fire recipes.
- `recipes-highfire.json`: curated high-fire stoneware and porcelain recipes.
- `recipes-highfire-extended.json`: additional high-fire formulas and surface families.
- `recipes-digitalfire-core.json`: modern reference recipes from Digitalfire.

File: public/knowledge/glaze/recipes-raku.json
{
  "meta": {
    "title": "Raku glaze recipes",
    "createdAt": "2026-03-10"
  },
  "recipes": [
    {
      "id": "turquoise-raku",
      "name": "Turquoise Raku",
      "firingRangeId": "raku",
      "cone": "06",
      "atmosphereIds": ["oxidation", "raku-reduction"],
      "kilnIds": ["raku-kiln"],
      "clayIds": ["raku-clay", "grogged-sculpture"],
      "techniqueIds": ["raku-reduction-technique"],
      "styleIds": ["metallic-raku"],
      "colourIds": ["turquoise"],
      "surfaceIds": ["crackle", "variegated"],
      "ingredients": [
        { "materialId": "gerstley-borate", "sourceLabel": "Gerstley borate", "amount": 80.0 },
        { "materialId": "bentonite", "sourceLabel": "Bentonite", "amount": 10.0 },
        { "materialId": "copper-carbonate", "sourceLabel": "Copper carbonate", "amount": 10.0 }
      ],
      "tablewareStatus": "decorative-only",
      "cautionIds": ["raku-porosity", "metal-oxide-handling"],
      "notes": ["Classic copper raku turquoise."],
      "sourceIds": ["ct-raku"]
    },
    {
      "id": "jade-green-raku",
      "name": "Jade Green",
      "firingRangeId": "raku",
      "cone": "06",
      "atmosphereIds": ["oxidation", "raku-reduction"],
      "kilnIds": ["raku-kiln"],
      "clayIds": ["raku-clay", "grogged-sculpture"],
      "techniqueIds": ["raku-reduction-technique"],
      "styleIds": ["metallic-raku"],
      "colourIds": ["green"],
      "surfaceIds": ["crackle", "variegated"],
      "ingredients": [
        { "materialId": "gerstley-borate", "sourceLabel": "Gerstley borate", "amount": 87.0 },
        { "materialId": "bentonite", "sourceLabel": "Bentonite", "amount": 7.0 },
        { "materialId": "copper-carbonate", "sourceLabel": "Copper carbonate", "amount": 5.0 },
        { "materialId": "cobalt-oxide", "sourceLabel": "Cobalt oxide", "amount": 1.0 }
      ],
      "tablewareStatus": "decorative-only",
      "cautionIds": ["raku-porosity", "metal-oxide-handling"],
      "notes": ["Copper-cobalt raku green."],
      "sourceIds": ["ct-raku"]
    },
    {
      "id": "copper-red-raku",
      "name": "Copper Red",
      "firingRangeId": "raku",
      "cone": "06",
      "atmosphereIds": ["oxidation", "raku-reduction"],
      "kilnIds": ["raku-kiln"],
      "clayIds": ["raku-clay", "grogged-sculpture"],
      "techniqueIds": ["raku-reduction-technique"],
      "styleIds": ["copper-red", "metallic-raku"],
      "colourIds": ["copper-red", "red"],
      "surfaceIds": ["variegated", "crackle"],
      "ingredients": [
        { "materialId": "gerstley-borate", "sourceLabel": "Gerstley borate", "amount": 92.0 },
        { "materialId": "bentonite", "sourceLabel": "Bentonite", "amount": 8.0 },
        { "materialId": "copper-carbonate", "sourceLabel": "Copper carbonate", "amount": 8.0 }
      ],
      "tablewareStatus": "decorative-only",
      "cautionIds": ["raku-porosity", "metal-oxide-handling"],
      "notes": ["Raku copper red family."],
      "sourceIds": ["ct-raku"]
    },
    {
      "id": "metallic-red-1-raku",
      "name": "Metallic Red #1",
      "firingRangeId": "raku",
      "cone": "06",
      "atmosphereIds": ["oxidation", "raku-reduction"],
      "kilnIds": ["raku-kiln"],
      "clayIds": ["raku-clay", "grogged-sculpture"],
      "techniqueIds": ["raku-reduction-technique"],
      "styleIds": ["metallic-raku", "copper-red"],
      "colourIds": ["metallic", "red"],
      "surfaceIds": ["variegated", "runny"],
      "ingredients": [
        { "materialId": "gerstley-borate", "sourceLabel": "Gerstley borate", "amount": 53.0 },
        { "materialId": "potash-feldspar", "sourceLabel": "Potash feldspar", "amount": 29.0 },
        { "materialId": "kaolin", "sourceLabel": "EPK", "amount": 9.0 },
        { "materialId": "bentonite", "sourceLabel": "Bentonite", "amount": 9.0 },
        { "materialId": "copper-carbonate", "sourceLabel": "Copper carbonate", "amount": 5.0 }
      ],
      "tablewareStatus": "decorative-only",
      "cautionIds": ["raku-porosity", "metal-oxide-handling"],
      "notes": ["Metallic red raku variation with feldspar in the base."],
      "sourceIds": ["ct-raku"]
    },
    {
      "id": "metallic-copper-raku",
      "name": "Metallic Copper",
      "firingRangeId": "raku",
      "cone": "06",
      "atmosphereIds": ["oxidation", "raku-reduction"],
      "kilnIds": ["raku-kiln"],
      "clayIds": ["raku-clay", "grogged-sculpture"],
      "techniqueIds": ["raku-reduction-technique"],
      "styleIds": ["metallic-raku"],
      "colourIds": ["metallic", "copper-red"],
      "surfaceIds": ["variegated", "runny"],
      "ingredients": [
        { "materialId": "gerstley-borate", "sourceLabel": "Gerstley borate", "amount": 53.0 },
        { "materialId": "potash-feldspar", "sourceLabel": "Potash feldspar", "amount": 29.0 },
        { "materialId": "kaolin", "sourceLabel": "EPK", "amount": 9.0 },
        { "materialId": "bentonite", "sourceLabel": "Bentonite", "amount": 9.0 },
        { "materialId": "copper-carbonate", "sourceLabel": "Copper carbonate", "amount": 11.0 }
      ],
      "tablewareStatus": "decorative-only",
      "cautionIds": ["raku-porosity", "metal-oxide-handling"],
      "notes": ["Heavier copper version of the metallic raku base."],
      "sourceIds": ["ct-raku"]
    },
    {
      "id": "dry-alligator-raku",
      "name": "Dry Alligator",
      "firingRangeId": "raku",
      "cone": "08-06",
      "atmosphereIds": ["oxidation", "raku-reduction"],
      "kilnIds": ["raku-kiln"],
      "clayIds": ["raku-clay", "grogged-sculpture"],
      "techniqueIds": ["raku-reduction-technique"],
      "styleIds": ["metallic-raku", "variegated"],
      "colourIds": ["black", "metallic"],
      "surfaceIds": ["dry", "crackle", "variegated"],
      "ingredients": [
        { "materialId": "gerstley-borate", "sourceLabel": "Gerstley borate", "amount": 66.5 },
        { "materialId": "kaolin", "sourceLabel": "EPK", "amount": 23.5 },
        { "materialId": "copper-carbonate", "sourceLabel": "Copper carbonate", "amount": 10.0 }
      ],
      "tablewareStatus": "decorative-only",
      "cautionIds": ["raku-porosity", "metal-oxide-handling"],
      "notes": ["Dry cracked raku surface."],
      "sourceIds": ["ct-raku"]
    },
    {
      "id": "copper-lustre-raku",
      "name": "Copper Lustre",
      "firingRangeId": "raku",
      "cone": "08-06",
      "atmosphereIds": ["oxidation", "raku-reduction"],
      "kilnIds": ["raku-kiln"],
      "clayIds": ["raku-clay", "grogged-sculpture"],
      "techniqueIds": ["raku-reduction-technique"],
      "styleIds": ["metallic-raku"],
      "colourIds": ["metallic", "copper-red"],
      "surfaceIds": ["variegated", "semi-transparent"],
      "ingredients": [
        { "materialId": "gerstley-borate", "sourceLabel": "Gerstley borate", "amount": 62.0 },
        { "materialId": "nepheline-syenite", "sourceLabel": "Nepheline syenite", "amount": 31.0 },
        { "materialId": "kaolin", "sourceLabel": "EPK", "amount": 7.0 },
        { "materialId": "copper-carbonate", "sourceLabel": "Copper carbonate", "amount": 11.0 }
      ],
      "tablewareStatus": "decorative-only",
      "cautionIds": ["raku-porosity", "metal-oxide-handling"],
      "notes": ["Classic raku copper lustre."],
      "sourceIds": ["ct-raku"]
    },
    {
      "id": "rusty-red-black-fire",
      "name": "Rusty Red / Black Fire",
      "firingRangeId": "raku",
      "cone": "010-06",
      "atmosphereIds": ["oxidation", "raku-reduction"],
      "kilnIds": ["raku-kiln"],
      "clayIds": ["raku-clay", "grogged-sculpture"],
      "techniqueIds": ["raku-reduction-technique"],
      "styleIds": ["metallic-raku", "variegated"],
      "colourIds": ["red", "black"],
      "surfaceIds": ["variegated", "semi-transparent"],
      "ingredients": [
        { "materialId": "nepheline-syenite", "sourceLabel": "Nepheline syenite", "amount": 67.0 },
        { "materialId": "ferro-frit-3110", "sourceLabel": "Frit 3110", "amount": 33.0 },
        { "materialId": "black-copper-oxide", "sourceLabel": "Black copper oxide", "amount": 8.0 }
      ],
      "tablewareStatus": "decorative-only",
      "cautionIds": ["raku-porosity", "metal-oxide-handling"],
      "notes": ["Copper-heavy raku black-and-rust surface."],
      "sourceIds": ["ct-raku"]
    }
  ]
}

File: public/knowledge/glaze/step-by-step-instructions.json
{
  "meta": {
    "title": "Step-by-step glaze work instructions",
    "createdAt": "2026-03-15",
    "note": "These procedures are practical studio instructions for testing and expanding glaze knowledge. They are written to slow down guesswork and make every batch more comparable."
  },
  "procedures": [
    {
      "id": "build-1000g-test-batch",
      "name": "Build a 1000 g test batch from a 100-part recipe",
      "goal": "Turn a recipe into a comparable test batch without introducing avoidable process noise.",
      "steps": [
        "Choose one recipe and one body for the batch. Do not mix several goals into the same test.",
        "Convert the recipe to a 1000 gram dry batch so each percentage equals 10 grams.",
        "Weigh each material cleanly into a dry bucket, starting with the major materials and ending with small colorants or opacifiers.",
        "Dry blend first so a later wet lump is not mistaken for a bad recipe.",
        "Add water gradually instead of all at once, then mix thoroughly.",
        "Sieve the glaze through an appropriate mesh and remix after sieving.",
        "Label the bucket with recipe id, body, date, and intended firing."
      ],
      "checkpoints": [
        "all weights match the written batch sheet",
        "the glaze is uniform after sieving",
        "the batch label is complete before any tile is dipped"
      ],
      "commonMistakes": [
        "changing the batch size and the recipe at the same time",
        "adding the water too fast and then blaming the recipe for slurry problems",
        "forgetting to label the batch until after several similar tests exist"
      ],
      "relatedRecipeIds": ["g2926b", "g2934", "ga6-a"],
      "sourceIds": ["insight-glazes", "digitalfire-material-substitution"]
    },
    {
      "id": "set-bucket-consistency",
      "name": "Set bucket consistency before testing",
      "goal": "Make application behaviour consistent enough that thickness differences are intentional rather than accidental.",
      "steps": [
        "Mix the glaze thoroughly after it has rested so the solids are fully back in suspension.",
        "Check whether the glaze feels watery, creamy, or overly gelled before changing anything.",
        "Adjust water in small increments only if the glaze is clearly too thick to apply evenly.",
        "If the glaze settles hard or applies streaky, fix the process issue before changing chemistry.",
        "Use flocculation or suspension aids only in small recorded amounts.",
        "Apply a quick test dip on a scrap tile and let it dry so you can judge coat quality."
      ],
      "checkpoints": [
        "the glaze applies in a repeatable coat instead of a random flood",
        "the dry layer does not dust off immediately or crack badly on drying",
        "any process aid added to the bucket is recorded"
      ],
      "commonMistakes": [
        "using a chemistry edit to solve a slurry problem",
        "adding a process aid without writing down how much",
        "judging consistency from one stir instead of from real application"
      ],
      "relatedMaterialIds": ["epsom-salt", "bentonite", "cmc-gum", "veegum-t"],
      "sourceIds": ["digitalfire-rheology", "digitalfire-viscosity", "digitalfire-crawling"]
    },
    {
      "id": "run-thickness-ladder",
      "name": "Run a thickness ladder",
      "goal": "Find the first stable useful thickness zone instead of choosing a glaze from one arbitrary coat.",
      "steps": [
        "Choose one test tile shape with room for several thickness bands.",
        "Apply the first band thin, the middle band at your normal thickness, and the top band deliberately heavy.",
        "Keep the clay body and firing identical across all thickness ladders in the same round.",
        "Write the thickness order on the back or in the firing log so it cannot be forgotten later.",
        "Fire all ladders together with witness cones.",
        "Read the ladder from thinnest to thickest and mark the first zone that looks stable, mature, and useful."
      ],
      "checkpoints": [
        "the same glaze shows a visible progression instead of random application noise",
        "the chosen production thickness is based on evidence, not on the prettiest accidental band",
        "run distance or opacity change is recorded"
      ],
      "commonMistakes": [
        "testing only one coat count on a reactive glaze",
        "choosing the most dramatic run zone instead of the first stable usable zone",
        "forgetting to compare the ladder on the actual production body"
      ],
      "relatedWorkflowIds": ["thickness-ladder"],
      "sourceIds": ["insight-glazes", "mayco-glaze-combinations", "digitalfire-plc6cr"]
    },
    {
      "id": "choose-cone6-clear-host",
      "name": "Choose a cone-6 clear host",
      "goal": "Pick the right clear before adding stains, underglaze, or reactive colour branches.",
      "steps": [
        "Select one stable general clear, one low-expansion porcelain clear, and one warm-colour host clear.",
        "Apply all three on the same body and form shapes so the comparison stays honest.",
        "Fire a clear-only round first with no colour under or over the host.",
        "Inspect rims, handles, and edges for crazing or shivering instead of judging from flat tiles alone.",
        "Only after the clear host passes the fit check should you place stains, underglaze, or decals under it.",
        "If warm colours are important, repeat the comparison with the actual warm-colour system before choosing the winner."
      ],
      "checkpoints": [
        "the chosen host fits the body",
        "the chosen host stays clear at the intended thickness",
        "sensitive warm colours were tested in the real host instead of assumed"
      ],
      "commonMistakes": [
        "testing colour first and host second",
        "choosing the clearest host on stoneware and assuming it will also fit porcelain",
        "assuming every transparent is an equally good warm-colour host"
      ],
      "relatedRecipeIds": ["g2926b", "g1214m", "g1216m", "g3838a"],
      "sourceIds": ["digitalfire-g2926b", "digitalfire-g1214m", "digitalfire-g1216m", "digitalfire-g3838a"]
    },
    {
      "id": "rebuild-material-substitution",
      "name": "Rebuild a material substitution deliberately",
      "goal": "Preserve the test logic when a key material has to change.",
      "steps": [
        "Write down why the substitution is happening: supply, safety, fit, gassing, or colour.",
        "Keep one control batch of the original recipe whenever the material is still available and safe to test.",
        "Identify whether the old material carried chemistry, slurry behaviour, or both.",
        "Build the first substitution branch with the minimum change needed to answer the question.",
        "Fire the control and the new branch together on the same body and at the same thickness.",
        "Only after the first branch is understood should you tune silica, clay, or another flux."
      ],
      "checkpoints": [
        "the substitution reason is clear in the log",
        "the control and substitute are comparable",
        "the fired difference can be tied to one intentional change"
      ],
      "commonMistakes": [
        "making a substitution and a chemistry correction in the same first test",
        "forgetting that a material can change bucket behaviour as much as fired chemistry",
        "calling a pretty accident a successful substitute without checking the original intent"
      ],
      "relatedPlaybookIds": [
        "raw-kaolin-to-calcined-split",
        "whiting-to-wollastonite",
        "gerstley-borate-to-frit-rebuild"
      ],
      "sourceIds": ["digitalfire-material-substitution", "insight-glazes"]
    },
    {
      "id": "develop-colour-from-clear-host",
      "name": "Develop a colour from a proven clear host",
      "goal": "Separate host choice from colour loading so the colour test teaches something real.",
      "steps": [
        "Choose a clear host that already fits the body and looks right on its own.",
        "Pick one colour family only, such as celadon, cobalt blue, or chrome-tin pink.",
        "Create a short line blend of the colourant or stain in that one host.",
        "Keep application thickness constant so the colour comparison is not secretly a thickness comparison.",
        "If the family is sensitive, repeat the same colour line in one alternate host rather than changing the colour percentages again.",
        "Promote the lowest loading that reaches the colour target without burying the host."
      ],
      "checkpoints": [
        "the host was proven first",
        "only one colour family is being mapped at a time",
        "the chosen colour load is the first successful zone, not the most extreme"
      ],
      "commonMistakes": [
        "switching host and colourant amount in the same test round",
        "using a reactive base when the goal was to understand the colour itself",
        "adding more colourant to solve a weak host"
      ],
      "relatedRecipeIds": ["g2926b", "g1214m", "gr6-n", "g2826r"],
      "sourceIds": ["digitalfire-ceramic-stain", "mason-reference-guide", "digitalfire-oxides"]
    },
    {
      "id": "diagnose-pinholes-before-editing-recipe",
      "name": "Diagnose pinholes before editing the recipe",
      "goal": "Rule out firing and process problems before tearing apart a glaze that may be chemically fine.",
      "steps": [
        "Check whether the glaze is being applied too thickly for the body and surface shape.",
        "Review the bisque and glaze firing for burn-out speed, top soak, and actual witness-cone result.",
        "Look for high-LOI materials, organics, or contamination in the body and glaze stack.",
        "Fire one process-adjusted batch before making a chemistry edit.",
        "If the pinholes remain, then compare the original recipe against a lower-gas or more open-melt branch.",
        "Record whether the problem changed during firing, during cooling, or only after over-thick application."
      ],
      "checkpoints": [
        "the schedule was checked before chemistry was blamed",
        "thickness and body preparation were reviewed",
        "the chemistry edit is based on a remaining problem, not on guesswork"
      ],
      "commonMistakes": [
        "adding frit or removing carbonate before checking the firing itself",
        "reading blistering, crawling, and pinholing as the same defect",
        "judging the whole recipe from one bad test tile"
      ],
      "relatedMaterialIds": ["whiting", "dolomite", "gerstley-borate", "copper-carbonate"],
      "sourceIds": ["digitalfire-pinholing", "digitalfire-blistering", "orton-pyrometric-guide"]
    },
    {
      "id": "convert-reactive-prototype-to-usable-glaze",
      "name": "Convert a reactive prototype into a usable glaze",
      "goal": "Move from a dramatic test result toward something a studio can actually repeat on ware.",
      "steps": [
        "Start with the most successful reactive test and define what part of it is non-negotiable: colour, break, run, or texture.",
        "Run a thickness ladder to find the first stable usable zone.",
        "Test the glaze on the real ware shape, not only on a dramatic vertical tile.",
        "If it still runs too much, move one step toward a more stable host or a slightly stiffer chemistry branch.",
        "Retest the same colour family after the stability change instead of assuming it survived unchanged.",
        "Promote the version that keeps the core effect at the lowest operational risk."
      ],
      "checkpoints": [
        "the studio knows what part of the original effect actually mattered",
        "the chosen version works on the intended form",
        "stability was improved without losing all of the visual reason for the glaze"
      ],
      "commonMistakes": [
        "trying to preserve every dramatic feature of a test-only glaze",
        "fixing run risk without rechecking colour or break",
        "judging usability from catch-plate drama alone"
      ],
      "relatedRecipeIds": ["g2826r", "g3806c", "ga6-b"],
      "sourceIds": ["digitalfire-melt-fluidity", "insight-glazes", "digitalfire-g2826r", "digitalfire-g3806c"]
    },
    {
      "id": "build-natural-base-family-test",
      "name": "Build a natural-base family test",
      "goal": "Expand one slip-based glaze family methodically instead of mixing several romantic branches at once.",
      "steps": [
        "Choose one natural base such as Alberta Slip or Ravenscrag Slip.",
        "Mix the plainest base recipe first and test it on the actual body.",
        "After the base passes, choose one branch only: amber, floating blue, celadon, or matte.",
        "If the raw base shrinks badly, add a roasted-branch comparison before changing the chemistry.",
        "Keep every branch on the same body and firing so the family resemblance can be judged clearly.",
        "Photograph the transitions and note whether the family is body-driven, thickness-driven, or additive-driven."
      ],
      "checkpoints": [
        "the base was understood before the effect branch was mixed",
        "raw versus roasted handling was documented if relevant",
        "the family is developing from one clear lineage rather than several random recipes"
      ],
      "commonMistakes": [
        "jumping straight to the dramatic branch and skipping the base",
        "calling a raw-shrinkage problem a chemistry problem",
        "testing the branches on different bodies and then comparing them as if the body did not matter"
      ],
      "relatedRecipeIds": ["ga6-a", "ga6-b", "ga6-c", "gr6-a", "gr6-m", "gr6-n"],
      "sourceIds": ["digitalfire-ga6a", "digitalfire-ga6b", "digitalfire-ga6c", "digitalfire-gr6a", "digitalfire-gr6m", "digitalfire-gr6n"]
    },
    {
      "id": "promote-glaze-to-production-candidate",
      "name": "Promote a glaze to production candidate",
      "goal": "Decide whether a good-looking test result is ready for serious use.",
      "steps": [
        "Retest the chosen glaze in a fresh batch instead of trusting the original test bucket.",
        "Apply it on the actual production body and form range, including rims and handles.",
        "Fire it in the normal production schedule with witness cones.",
        "Check fit, run risk, surface quality, cleanability, and whether the visual effect survives the real form.",
        "If the glaze is intended for functional use, keep decorative and functional claims separate until the glaze earns the stronger claim.",
        "Archive the final recipe, batch notes, and photos as the production candidate record."
      ],
      "checkpoints": [
        "the second batch reproduced the first result",
        "the glaze was tested on the real production forms",
        "a clear record exists of what exactly is being promoted"
      ],
      "commonMistakes": [
        "promoting a glaze after one lucky firing",
        "assuming a test tile result transfers cleanly to a mug or bowl interior",
        "forgetting to record the final version after several rounds of edits"
      ],
      "relatedWorkflowIds": ["body-matrix", "firing-matrix"],
      "sourceIds": ["insight-glazes", "orton-pyrometric-guide", "digitalfire-glaze-fit"]
    }
  ]
}

File: public/knowledge/glaze/taxonomy.json
{
  "meta": {
    "title": "Glaze taxonomy and reference notes",
    "createdAt": "2026-03-10"
  },
  "taxonomies": {
    "firingRanges": [
      {
        "id": "raku",
        "name": "Raku",
        "coneRange": "010-06",
        "approxCelsius": "900-1000",
        "summary": "Fast, low-temperature firing with hot removal and post-fire reduction or cooling effects.",
        "sourceIds": [
          "orton-pyrometric-guide",
          "ct-raku"
        ]
      },
      {
        "id": "low-fire",
        "name": "Low fire",
        "coneRange": "06-02",
        "approxCelsius": "999-1120",
        "summary": "Common for earthenware, bright color, and frit-heavy clear or opaque glazes.",
        "sourceIds": [
          "orton-pyrometric-guide",
          "digitalfire-earthenware",
          "ct-earthenware"
        ]
      },
      {
        "id": "mid-fire",
        "name": "Mid fire",
        "coneRange": "5-7",
        "approxCelsius": "1186-1239",
        "summary": "Common studio range for electric kilns and balanced functional ware glazes.",
        "sourceIds": [
          "orton-pyrometric-guide",
          "ct-midfire"
        ]
      },
      {
        "id": "high-fire",
        "name": "High fire",
        "coneRange": "8-10",
        "approxCelsius": "1240-1305",
        "summary": "Traditional stoneware and porcelain range associated with celadon, shino, ash, temmoku, and durable feldspathic glazes.",
        "sourceIds": [
          "orton-pyrometric-guide",
          "digitalfire-stoneware",
          "digitalfire-porcelain",
          "ct-stoneware"
        ]
      }
    ],
    "atmospheres": [
      {
        "id": "oxidation",
        "name": "Oxidation",
        "summary": "Plenty of oxygen in the kiln. Electric firing is usually oxidation.",
        "sourceIds": [
          "ct-earthenware",
          "ct-midfire"
        ]
      },
      {
        "id": "reduction",
        "name": "Reduction",
        "summary": "Oxygen-starved firing that shifts iron and copper color responses and supports many traditional high-fire surfaces.",
        "sourceIds": [
          "ct-stoneware"
        ]
      },
      {
        "id": "neutral",
        "name": "Neutral",
        "summary": "Balanced atmosphere with little oxidation or reduction push.",
        "sourceIds": [
          "orton-pyrometric-guide"
        ]
      },
      {
        "id": "raku-reduction",
        "name": "Post-fire raku reduction",
        "summary": "Hot ware is moved to combustible reduction chambers to produce metallic luster, carbon blackening, or copper shifts.",
        "sourceIds": [
          "ct-raku"
        ]
      },
      {
        "id": "wood-ash-atmosphere",
        "name": "Wood / ash atmosphere",
        "summary": "Ash deposition and long firing can add natural glaze effects, flashing, and directional texture.",
        "sourceIds": [
          "ct-stoneware"
        ]
      },
      {
        "id": "salt",
        "name": "Salt atmosphere",
        "summary": "Salt introduced into the hot kiln creates sodium vapor and orange-peel flashing on clay surfaces.",
        "sourceIds": [
          "orton-pyrometric-guide"
        ]
      },
      {
        "id": "soda",
        "name": "Soda atmosphere",
        "summary": "Soda firing produces sodium vapor effects similar to salt, often with softer deposition control.",
        "sourceIds": [
          "orton-pyrometric-guide"
        ]
      },
      {
        "id": "pit-saggar",
        "name": "Pit / saggar atmosphere",
        "summary": "Smoke, salts, and combustible materials mark the clay surface instead of forming a classic melted glaze layer.",
        "sourceIds": [
          "orton-pyrometric-guide"
        ]
      }
    ],
    "kilns": [
      {
        "id": "electric-kiln",
        "name": "Electric kiln",
        "summary": "Stable oxidation firing, common for low-fire and mid-fire glazes."
      },
      {
        "id": "gas-kiln",
        "name": "Gas kiln",
        "summary": "Allows oxidation, neutral, or reduction control and is common for high-fire glaze traditions."
      },
      {
        "id": "wood-kiln",
        "name": "Wood kiln",
        "summary": "Long firings with ash deposition, flashing, and directional flame effects."
      },
      {
        "id": "raku-kiln",
        "name": "Raku kiln",
        "summary": "Fast-access kiln built for hot removal at low temperature."
      },
      {
        "id": "soda-kiln",
        "name": "Soda kiln",
        "summary": "Specialized kiln for soda vapor firing."
      },
      {
        "id": "salt-kiln",
        "name": "Salt kiln",
        "summary": "Specialized kiln for salt vapor firing."
      },
      {
        "id": "pit-or-saggar",
        "name": "Pit or saggar furnace",
        "summary": "Low-tech firing container or pit for smoke-marked surfaces."
      }
    ],
    "clays": [
      {
        "id": "red-earthenware",
        "name": "Red earthenware",
        "summary": "Porous low-fire body with iron-rich warmth and strong color response under clear glazes.",
        "sourceIds": [
          "digitalfire-earthenware"
        ]
      },
      {
        "id": "white-earthenware",
        "name": "White earthenware",
        "summary": "Low-fire body suited to bright majolica and clean underglaze color.",
        "sourceIds": [
          "digitalfire-earthenware"
        ]
      },
      {
        "id": "stoneware",
        "name": "Stoneware",
        "summary": "Dense mid-to-high-fire body that usually vitrifies more fully than earthenware.",
        "sourceIds": [
          "digitalfire-stoneware"
        ]
      },
      {
        "id": "white-stoneware",
        "name": "White stoneware",
        "summary": "Cleaner background than iron-rich stoneware while keeping more tooth than porcelain.",
        "sourceIds": [
          "digitalfire-stoneware"
        ]
      },
      {
        "id": "porcelain",
        "name": "Porcelain",
        "summary": "White, vitreous, high-silica body prized for translucency and celadon clarity.",
        "sourceIds": [
          "digitalfire-porcelain"
        ]
      },
      {
        "id": "grogged-sculpture",
        "name": "Grogged sculpture body",
        "summary": "Open, shock-resistant body suited to large forms and some specialty firings.",
        "sourceIds": [
          "digitalfire-stoneware"
        ]
      },
      {
        "id": "raku-clay",
        "name": "Raku clay",
        "summary": "Open, thermal-shock-tolerant body with grog for rapid heating and cooling.",
        "sourceIds": [
          "ct-raku"
        ]
      },
      {
        "id": "paperclay",
        "name": "Paperclay",
        "summary": "Fiber-reinforced body used for lightweight joins and repairs; glaze fit still needs testing.",
        "sourceIds": [
          "digitalfire-stoneware"
        ]
      }
    ],
    "applicationMethods": [
      {
        "id": "dipping",
        "name": "Dipping"
      },
      {
        "id": "pouring",
        "name": "Pouring"
      },
      {
        "id": "brushing",
        "name": "Brushing"
      },
      {
        "id": "spraying",
        "name": "Spraying"
      },
      {
        "id": "trailing",
        "name": "Trailing"
      },
      {
        "id": "wash",
        "name": "Oxide wash"
      },
      {
        "id": "wax-resist",
        "name": "Wax resist"
      },
      {
        "id": "layering",
        "name": "Layering"
      }
    ],
    "techniques": [
      {
        "id": "majolica",
        "name": "Majolica"
      },
      {
        "id": "ash-glazing",
        "name": "Ash glazing"
      },
      {
        "id": "celadon",
        "name": "Celadon reduction"
      },
      {
        "id": "shino",
        "name": "Shino"
      },
      {
        "id": "crystalline-glaze",
        "name": "Crystalline glaze"
      },
      {
        "id": "raku-reduction-technique",
        "name": "Raku reduction"
      },
      {
        "id": "line-blend",
        "name": "Line blend testing"
      },
      {
        "id": "triaxial-blend",
        "name": "Triaxial blend testing"
      },
      {
        "id": "single-fire",
        "name": "Single firing"
      },
      {
        "id": "overglaze-luster",
        "name": "Overglaze luster"
      },
      {
        "id": "soda-salt-flashing",
        "name": "Soda or salt flashing"
      }
    ],
    "styles": [
      {
        "id": "clear-gloss",
        "name": "Clear gloss"
      },
      {
        "id": "satin-matte",
        "name": "Satin matte"
      },
      {
        "id": "matte",
        "name": "Matte"
      },
      {
        "id": "crackle",
        "name": "Crackle"
      },
      {
        "id": "ash",
        "name": "Ash glaze"
      },
      {
        "id": "celadon",
        "name": "Celadon"
      },
      {
        "id": "shino",
        "name": "Shino"
      },
      {
        "id": "temmoku",
        "name": "Temmoku"
      },
      {
        "id": "crystalline",
        "name": "Crystalline"
      },
      {
        "id": "majolica",
        "name": "Majolica"
      },
      {
        "id": "metallic-raku",
        "name": "Metallic raku"
      },
      {
        "id": "copper-red",
        "name": "Copper red"
      },
      {
        "id": "variegated",
        "name": "Variegated"
      }
    ],
    "colours": [
      {
        "id": "clear",
        "name": "Clear"
      },
      {
        "id": "white",
        "name": "White"
      },
      {
        "id": "cream",
        "name": "Cream"
      },
      {
        "id": "blue",
        "name": "Blue"
      },
      {
        "id": "turquoise",
        "name": "Turquoise"
      },
      {
        "id": "green",
        "name": "Green"
      },
      {
        "id": "celadon-green",
        "name": "Celadon green"
      },
      {
        "id": "amber",
        "name": "Amber"
      },
      {
        "id": "brown",
        "name": "Brown"
      },
      {
        "id": "black",
        "name": "Black"
      },
      {
        "id": "red",
        "name": "Red"
      },
      {
        "id": "copper-red",
        "name": "Copper red"
      },
      {
        "id": "yellow",
        "name": "Yellow"
      },
      {
        "id": "metallic",
        "name": "Metallic"
      },
      {
        "id": "variegated",
        "name": "Variegated"
      }
    ],
    "surfaces": [
      {
        "id": "glossy",
        "name": "Glossy"
      },
      {
        "id": "satin",
        "name": "Satin"
      },
      {
        "id": "matte",
        "name": "Matte"
      },
      {
        "id": "dry",
        "name": "Dry"
      },
      {
        "id": "crackle",
        "name": "Crackle"
      },
      {
        "id": "variegated",
        "name": "Variegated"
      },
      {
        "id": "crystalline",
        "name": "Crystalline"
      },
      {
        "id": "opaque",
        "name": "Opaque"
      },
      {
        "id": "transparent",
        "name": "Transparent"
      },
      {
        "id": "semi-transparent",
        "name": "Semi-transparent"
      },
      {
        "id": "runny",
        "name": "Runny"
      }
    ]
  },
  "referenceNotes": [
    {
      "id": "glaze-triad",
      "title": "A glaze system is usually glass former plus stabilizer plus flux",
      "summary": "Most glaze understanding starts by separating silica, alumina-bearing clay, and melting oxides or frits.",
      "bullets": [
        "Silica builds the glass network.",
        "Alumina stiffens and stabilizes the melt.",
        "Fluxes lower the melting point so the glaze can mature at the chosen cone."
      ],
      "sourceIds": [
        "insight-glazes",
        "digitalfire-oxides",
        "glazy-oxides"
      ]
    },
    {
      "id": "cone-heatwork",
      "title": "Cone numbers describe heatwork, not temperature alone",
      "summary": "Firing rate and soak matter, so the same cone can bend at different peak temperatures.",
      "bullets": [
        "Use witness cones to verify what the kiln really did.",
        "Do not treat cone tables as a single absolute temperature."
      ],
      "sourceIds": [
        "orton-pyrometric-guide"
      ]
    },
    {
      "id": "clay-fit",
      "title": "Glaze fit changes with the clay body",
      "summary": "A recipe that works on one body can craze, shiver, or color-shift on another.",
      "bullets": [
        "Red earthenware darkens clear glazes and can magnify craze visibility.",
        "Porcelain shows transparent celadons clearly but exposes fit problems fast."
      ],
      "sourceIds": [
        "digitalfire-earthenware",
        "digitalfire-stoneware",
        "digitalfire-porcelain",
        "digitalfire-crazing",
        "digitalfire-shivering"
      ]
    },
    {
      "id": "atmosphere-matters",
      "title": "Atmosphere changes color pathways",
      "summary": "Iron, copper, and ash glazes often look radically different in oxidation, reduction, wood, or raku conditions.",
      "bullets": [
        "Copper can move from turquoise in oxidation to red or metallic in reduction.",
        "Iron can move from honey and brown to celadon green or temmoku black depending on chemistry and atmosphere."
      ],
      "sourceIds": [
        "ct-stoneware",
        "ct-raku",
        "digitalfire-oxides"
      ]
    },
    {
      "id": "frits-vs-raw",
      "title": "Frit-heavy low-fire recipes behave differently from raw stoneware glazes",
      "summary": "Low-fire earthenware glazes often rely on frits and boron, while high-fire stoneware glazes lean on feldspar, calcium, ash, and clay.",
      "bullets": [
        "Frits help predictable low-temperature melting.",
        "Raw stoneware recipes often need more careful cooling, fit testing, and body matching."
      ],
      "sourceIds": [
        "ct-earthenware",
        "ct-stoneware",
        "glazy-materials"
      ]
    },
    {
      "id": "testing-workflow",
      "title": "Systematic testing matters more than isolated recipes",
      "summary": "A usable glaze library needs test tiles, line blends, triaxial blends, witness cones, and notes.",
      "bullets": [
        "Test on the intended body and thickness.",
        "Record the actual kiln, atmosphere, and cooling schedule."
      ],
      "sourceIds": [
        "insight-glazes",
        "orton-pyrometric-guide"
      ]
    },
    {
      "id": "surface-control",
      "title": "Surface is chemistry plus thickness plus cooling",
      "summary": "Gloss, satin, matte, crystals, crackle, and variegation do not come from one variable alone.",
      "bullets": [
        "Magnesium and calcium often push satin or matte surfaces.",
        "Titanium, rutile, zinc, and cooling profile can promote variegation or crystals."
      ],
      "sourceIds": [
        "digitalfire-oxides",
        "glazy-oxides",
        "ct-midfire",
        "ct-stoneware"
      ]
    },
    {
      "id": "archive-recipes",
      "title": "Older recipe collections are valuable but need modern scrutiny",
      "summary": "Historic recipe pages contain useful formulas, but some use toxic materials, obsolete frit assumptions, or incomplete firing metadata.",
      "bullets": [
        "Treat old recipes as research starting points.",
        "Normalize them into chemistry, fit, and safety testing before relying on them."
      ],
      "sourceIds": [
        "ct-earthenware",
        "ct-midfire",
        "ct-stoneware",
        "ct-raku"
      ]
    }
  ]
}
