Repository: lukaJiglic/glaze-workshop

## Files

- `sources.json`: source ledger with publishers and URLs.
- `taxonomy.json`: firing, atmosphere, kiln, clay, technique, colour, surface, and reference-note taxonomies.
- `materials.json`: oxides, raw materials, defects, and safety notes.
- `recipes-earthenware.json`: curated low-fire and earthenware recipes.
- `recipes-midfire.json`: curated mid-fire recipes.
- `recipes-highfire.json`: curated high-fire stoneware and porcelain recipes.
- `recipes-highfire-extended.json`: additional high-fire formulas and surface families.
- `recipes-digitalfire-core.json`: modern reference recipes from Digitalfire.

File: public/knowledge/glaze/umf-benchmarks-expanded.json
{
  "meta": {
    "title": "Expanded UMF benchmarks by glaze intent",
    "createdAt": "2026-03-15",
    "note": "These are directional benchmark bands for recipe development and diagnosis. They are not approval limits and do not replace fit, durability, or firing tests."
  },
  "profiles": [
    {
      "id": "lowfire-bright-clear",
      "name": "Low-fire bright clear",
      "firingRangeId": "low-fire",
      "coneRange": "06-04",
      "surfaceGoal": "very glossy transparent host for bright colour",
      "targetBands": {
        "knao": "0.18-0.38",
        "cao": "0.15-0.35",
        "mgo": "0.00-0.10",
        "b2o3": "0.40-0.70",
        "al2o3": "0.12-0.24",
        "sio2": "1.8-2.7",
        "siAlRatio": "9-15",
        "expansionDirection": "medium to medium-high"
      },
      "chemistrySignals": [
        "clarity normally depends on a strong boron contribution",
        "too much alumina quickly kills low-fire brilliance",
        "this is often a colour-host chemistry, not a fit-maximized chemistry"
      ],
      "bestReferenceRecipeIds": ["g3879", "g2931k"],
      "watchFor": [
        "bright and clear does not mean low expansion",
        "red bodies can still warm the final read through the clear"
      ],
      "sourceIds": ["digitalfire-g3879", "digitalfire-g2931k", "digitalfire-limit-article"]
    },
    {
      "id": "lowfire-lower-expansion-clear",
      "name": "Low-fire lower-expansion clear",
      "firingRangeId": "low-fire",
      "coneRange": "04-02",
      "surfaceGoal": "transparent with better fit on tighter bodies",
      "targetBands": {
        "knao": "0.12-0.28",
        "cao": "0.18-0.35",
        "mgo": "0.05-0.18",
        "b2o3": "0.35-0.65",
        "al2o3": "0.14-0.26",
        "sio2": "1.9-2.9",
        "siAlRatio": "8-13",
        "expansionDirection": "low to medium"
      },
      "chemistrySignals": [
        "3249-style chemistry usually shows up somewhere in this direction",
        "the lower-expansion branch often trades a little brilliance for survivability",
        "moderate MgO helps fit but can flatten the surface if pushed too far"
      ],
      "bestReferenceRecipeIds": ["g1916q", "g2931l"],
      "watchFor": [
        "if the clear looks dull, the problem may be under-melt or thickness, not only the lower expansion chemistry",
        "low-fire fit still depends heavily on the body itself"
      ],
      "sourceIds": ["digitalfire-g1916q", "digitalfire-g2931l", "digitalfire-crazing"]
    },
    {
      "id": "cone6-stable-clear-liner",
      "name": "Cone-6 stable clear liner",
      "firingRangeId": "mid-fire",
      "coneRange": "5-6",
      "surfaceGoal": "stable glossy transparent for liner or general host use",
      "targetBands": {
        "knao": "0.18-0.34",
        "cao": "0.32-0.55",
        "mgo": "0.00-0.10",
        "b2o3": "0.18-0.32",
        "al2o3": "0.30-0.42",
        "sio2": "2.9-3.9",
        "siAlRatio": "8.5-11",
        "expansionDirection": "medium"
      },
      "chemistrySignals": [
        "enough alumina to stay stable without turning cloudy",
        "enough silica to behave like a liner rather than a fluid effect glaze",
        "boron is present but not dominating the whole chemistry"
      ],
      "bestReferenceRecipeIds": ["g2926b", "g1214w", "g2916f"],
      "watchFor": [
        "stable cone-6 clear is a chemistry and a thickness problem at the same time",
        "using it as a universal host for every stain can still fail on sensitive warm colours"
      ],
      "sourceIds": ["digitalfire-g2926b", "digitalfire-g1214w", "digitalfire-g2916f"]
    },
    {
      "id": "cone6-warm-colour-host",
      "name": "Cone-6 warm-colour host clear",
      "firingRangeId": "mid-fire",
      "coneRange": "6",
      "surfaceGoal": "glossy host that keeps chrome-tin and sensitive warm colours cleaner",
      "targetBands": {
        "knao": "0.16-0.30",
        "cao": "0.35-0.55",
        "mgo": "0.00-0.08",
        "b2o3": "0.14-0.28",
        "al2o3": "0.28-0.40",
        "sio2": "3.0-4.0",
        "siAlRatio": "9-11.5",
        "expansionDirection": "medium to low"
      },
      "chemistrySignals": [
        "the host should stay transparent and quiet rather than adding its own variegation",
        "zinc-free or zinc-controlled direction is often safer for warm stain work",
        "host choice matters as much as the colourant percentage"
      ],
      "bestReferenceRecipeIds": ["g1214m", "g2926b"],
      "watchFor": [
        "adding opacifiers or titanium to the host often ruins the reason this chemistry was chosen",
        "clean colour still needs a white or lighter body underneath"
      ],
      "sourceIds": ["digitalfire-g1214m", "digitalfire-ceramic-stain", "mason-reference-guide"]
    },
    {
      "id": "cone6-porcelain-clear",
      "name": "Cone-6 porcelain clear",
      "firingRangeId": "mid-fire",
      "coneRange": "6",
      "surfaceGoal": "glossy transparent with lower expansion for tight porcelain bodies",
      "targetBands": {
        "knao": "0.10-0.24",
        "cao": "0.28-0.48",
        "mgo": "0.06-0.16",
        "b2o3": "0.18-0.32",
        "al2o3": "0.30-0.42",
        "sio2": "3.1-4.2",
        "siAlRatio": "9-12",
        "expansionDirection": "low"
      },
      "chemistrySignals": [
        "this family typically sacrifices some expansion to survive porcelain fit",
        "a little MgO often helps pull the expansion down without becoming a matte",
        "the chemistry still needs enough melt to stay truly clear"
      ],
      "bestReferenceRecipeIds": ["g1216l", "g1216m", "g2926j", "g3838a"],
      "watchFor": [
        "a clear that fits porcelain can look needlessly tight or dull on a more open stoneware",
        "do not assume one porcelain body represents all porcelain fit problems"
      ],
      "sourceIds": ["digitalfire-g1216l", "digitalfire-g1216m", "digitalfire-g2926j", "digitalfire-g3838a"]
    },
    {
      "id": "cone6-silky-functional-matte",
      "name": "Cone-6 silky functional matte",
      "firingRangeId": "mid-fire",
      "coneRange": "6",
      "surfaceGoal": "satin to silky matte with a better chance of functional performance",
      "targetBands": {
        "knao": "0.16-0.32",
        "cao": "0.20-0.45",
        "mgo": "0.12-0.30",
        "b2o3": "0.08-0.24",
        "al2o3": "0.32-0.48",
        "sio2": "3.0-4.2",
        "siAlRatio": "8-10.5",
        "expansionDirection": "low to medium"
      },
      "chemistrySignals": [
        "MgO should be present enough to soften the surface but not so high that the glaze goes waxy or dead",
        "functional mattes usually need more chemistry discipline than decorative mattes",
        "silky mattes often sit closer to glossy-clear chemistry than potters expect"
      ],
      "bestReferenceRecipeIds": ["g2934y", "g2934"],
      "watchFor": [
        "surface feel is not the same thing as durability",
        "cooling can move the same recipe from satin to rough matte"
      ],
      "sourceIds": ["digitalfire-g2934y", "digitalfire-g2934", "insight-glazes"]
    },
    {
      "id": "cone6-calcium-matte",
      "name": "Cone-6 calcium matte contrast",
      "firingRangeId": "mid-fire",
      "coneRange": "6",
      "surfaceGoal": "calcium-led matte or satin that contrasts with magnesia mattes",
      "targetBands": {
        "knao": "0.18-0.34",
        "cao": "0.40-0.62",
        "mgo": "0.00-0.10",
        "b2o3": "0.08-0.20",
        "al2o3": "0.28-0.42",
        "sio2": "2.8-3.8",
        "siAlRatio": "8.5-10.5",
        "expansionDirection": "medium"
      },
      "chemistrySignals": [
        "higher calcium can produce a cleaner, more mineral matte than a soft dolomite matte",
        "small zinc participation can further redirect the surface",
        "this route is useful as a comparison chemistry, not just as a production candidate"
      ],
      "bestReferenceRecipeIds": ["g1214z1"],
      "watchFor": [
        "colour response differs from MgO mattes even when the surface sheen looks similar",
        "stain compatibility can shift when zinc is involved"
      ],
      "sourceIds": ["digitalfire-g1214z1", "digitalfire-ceramic-stain"]
    },
    {
      "id": "cone6-reactive-floating-blue",
      "name": "Cone-6 reactive floating blue chemistry",
      "firingRangeId": "mid-fire",
      "coneRange": "6",
      "surfaceGoal": "blue pools, cream breaks, and floating variegation",
      "targetBands": {
        "knao": "0.20-0.36",
        "cao": "0.24-0.46",
        "mgo": "0.00-0.08",
        "b2o3": "0.14-0.30",
        "al2o3": "0.20-0.34",
        "sio2": "2.5-3.4",
        "siAlRatio": "9.5-14",
        "expansionDirection": "medium to medium-high"
      },
      "chemistrySignals": [
        "this family is deliberately more fluid and reactive than a liner clear",
        "lower alumina and active fluxes leave room for breaking and pooling",
        "rutile, cobalt, and often tin are only part of the look; the host fluidity is the other part"
      ],
      "bestReferenceRecipeIds": ["g2826r", "gr6-m"],
      "watchFor": [
        "if the chemistry gets too stable the recipe stops floating and only stays blue",
        "if the chemistry gets too fluid the result becomes a run test instead of a glaze"
      ],
      "sourceIds": ["digitalfire-g2826r", "digitalfire-gr6m", "digitalfire-melt-fluidity"]
    },
    {
      "id": "cone6-clean-celadon",
      "name": "Cone-6 clean celadon direction",
      "firingRangeId": "mid-fire",
      "coneRange": "6",
      "surfaceGoal": "clean green celadon-like transparent with light iron",
      "targetBands": {
        "knao": "0.16-0.30",
        "cao": "0.30-0.50",
        "mgo": "0.00-0.10",
        "b2o3": "0.12-0.28",
        "al2o3": "0.28-0.40",
        "sio2": "3.0-4.0",
        "siAlRatio": "9-12",
        "expansionDirection": "medium to low"
      },
      "chemistrySignals": [
        "the host should stay transparent and restrained",
        "iron is usually low enough to tint rather than saturate",
        "body colour matters almost as much as the recipe here"
      ],
      "bestReferenceRecipeIds": ["gr6-n", "g2926b"],
      "watchFor": [
        "dark or iron-rich bodies can wipe out the clean celadon read",
        "too much opacity or rutile turns the family into variegated green rather than celadon"
      ],
      "sourceIds": ["digitalfire-gr6n", "digitalfire-g2926b"]
    },
    {
      "id": "cone10-gloss-clear",
      "name": "Cone-10 gloss clear",
      "firingRangeId": "high-fire",
      "coneRange": "9-10",
      "surfaceGoal": "classic feldspathic high-fire transparency",
      "targetBands": {
        "knao": "0.18-0.34",
        "cao": "0.35-0.60",
        "mgo": "0.00-0.12",
        "b2o3": "0.00-0.10",
        "al2o3": "0.30-0.48",
        "sio2": "3.3-4.8",
        "siAlRatio": "9-12.5",
        "expansionDirection": "medium"
      },
      "chemistrySignals": [
        "high-fire gloss usually leans on calcium, feldspar, and silica more than on boron",
        "the chemistry should look more finished and less forced than a low-fire clear",
        "high silica only helps if the kiln actually delivers the heatwork"
      ],
      "bestReferenceRecipeIds": ["g1947u", "gr10-a", "gr10-b"],
      "watchFor": [
        "cone-10 clarity can disguise poor fit if the body is not part of the test set",
        "reduction and oxidation can both count as cone-10 but do not produce the same look"
      ],
      "sourceIds": ["digitalfire-g1947u", "digitalfire-gr10a", "digitalfire-gr10b", "orton-pyrometric-guide"]
    },
    {
      "id": "cone10-dolomite-satin",
      "name": "Cone-10 dolomite satin matte",
      "firingRangeId": "high-fire",
      "coneRange": "10",
      "surfaceGoal": "silky reduction matte with enough melt to avoid a dead surface",
      "targetBands": {
        "knao": "0.14-0.28",
        "cao": "0.22-0.42",
        "mgo": "0.16-0.34",
        "b2o3": "0.00-0.08",
        "al2o3": "0.30-0.46",
        "sio2": "3.1-4.5",
        "siAlRatio": "8.5-11",
        "expansionDirection": "low to medium"
      },
      "chemistrySignals": [
        "MgO should be high enough to create softness without killing the melt",
        "this chemistry often feels better than it looks in unity numbers alone",
        "dolomite matte success still depends on firing, cooling, and body"
      ],
      "bestReferenceRecipeIds": ["g2571a", "gr10-c"],
      "watchFor": [
        "beautiful silky mattes can still be weak or mark-prone",
        "legacy materials and substitutions can shift the feel faster than the formula suggests"
      ],
      "sourceIds": ["digitalfire-g2571a", "digitalfire-gr10c", "digitalfire-material-substitution"]
    },
    {
      "id": "cone10-iron-gloss",
      "name": "Cone-10 iron gloss or temmoku direction",
      "firingRangeId": "high-fire",
      "coneRange": "9-10",
      "surfaceGoal": "dark transparent iron gloss rather than opaque black",
      "targetBands": {
        "knao": "0.16-0.30",
        "cao": "0.34-0.60",
        "mgo": "0.00-0.14",
        "b2o3": "0.00-0.08",
        "al2o3": "0.28-0.44",
        "sio2": "3.1-4.4",
        "siAlRatio": "8.5-12",
        "expansionDirection": "medium"
      },
      "chemistrySignals": [
        "the host is still a transparent iron-bearing glass rather than an opaque stain base",
        "iron loading and atmosphere do the colour work on top of a fundamentally glossy chemistry",
        "too much stiffness kills depth and turns the result muddy"
      ],
      "bestReferenceRecipeIds": ["tenmoku-qit-3"],
      "watchFor": [
        "iron saturation can make the glaze look black without actually producing a rich temmoku depth",
        "a body that contributes too much iron can collapse the colour separation"
      ],
      "sourceIds": ["ct-stoneware", "digitalfire-oxides"]
    }
  ],
  "diagnostics": [
    {
      "id": "clear-crazes-on-porcelain",
      "issue": "A cone-6 clear looks good but crazes on porcelain.",
      "moveDirection": [
        "lower the K2O and Na2O pressure",
        "move part of the flux package toward the lower-expansion clear family",
        "keep enough silica and alumina to stay transparent"
      ],
      "referenceProfileIds": ["cone6-porcelain-clear", "cone6-stable-clear-liner"]
    },
    {
      "id": "matte-is-chalky",
      "issue": "A matte is dry, rough, or cutlery-marking badly.",
      "moveDirection": [
        "move away from the most extreme MgO or under-melted zone",
        "compare against the silky-functional matte profile",
        "check cooling before rewriting the chemistry"
      ],
      "referenceProfileIds": ["cone6-silky-functional-matte", "cone10-dolomite-satin"]
    },
    {
      "id": "floating-blue-not-floating",
      "issue": "The blue is flat and even instead of breaking cream and blue.",
      "moveDirection": [
        "compare against the reactive floating-blue benchmark instead of a liner clear",
        "check whether alumina and overall stability are too high",
        "verify thickness and texture response before increasing cobalt"
      ],
      "referenceProfileIds": ["cone6-reactive-floating-blue"]
    },
    {
      "id": "celadon-turns-brown",
      "issue": "A celadon test drifts toward amber or brown.",
      "moveDirection": [
        "reduce iron loading back toward the tint zone",
        "use a cleaner transparent host and lighter body",
        "remove opacifying or rutile-heavy influences"
      ],
      "referenceProfileIds": ["cone6-clean-celadon"]
    },
    {
      "id": "lowfire-clear-cloudy",
      "issue": "A low-fire clear is cloudy or milky without being intended as a milky clear.",
      "moveDirection": [
        "check thickness first",
        "avoid over-stiffening with alumina or clay",
        "make sure the glaze actually matured at the intended heatwork"
      ],
      "referenceProfileIds": ["lowfire-bright-clear", "lowfire-lower-expansion-clear"]
    },
    {
      "id": "highfire-clear-looks-dry",
      "issue": "A cone-10 transparent looks underfired or dry.",
      "moveDirection": [
        "confirm witness-cone heatwork before changing chemistry",
        "check whether silica and alumina outran the delivered heatwork",
        "compare against the gloss-clear benchmark before adding extra flux blindly"
      ],
      "referenceProfileIds": ["cone10-gloss-clear"]
    }
  ]
}

File: public/knowledge/glaze/visual-metadata.json
{
  "meta": {
    "title": "Visual metadata and app-facing surface descriptors",
    "createdAt": "2026-03-10",
    "note": "Scores are qualitative studio-style values from 0 to 5. They are intended for filtering and display, not scientific measurement."
  },
  "scales": {
    "glossLevel": "0 = fully dry, 5 = mirror gloss",
    "opacityLevel": "0 = fully transparent, 5 = fully opaque",
    "variationLevel": "0 = flat/even, 5 = highly variegated",
    "runRisk": "0 = very stable, 5 = catch-plate recommended",
    "textureLevel": "0 = smooth glass, 5 = heavily textured or broken",
    "crackleLevel": "0 = no craze intended, 5 = strong decorative crackle",
    "poolingLevel": "0 = minimal pooling response, 5 = strong pooling and edge break"
  },
  "familyDefaults": [
    {
      "familyId": "clear-liner",
      "scores": { "glossLevel": 5, "opacityLevel": 0, "variationLevel": 0, "runRisk": 1, "textureLevel": 0, "crackleLevel": 0, "poolingLevel": 2 }
    },
    {
      "familyId": "majolica-family",
      "scores": { "glossLevel": 4, "opacityLevel": 5, "variationLevel": 1, "runRisk": 1, "textureLevel": 0, "crackleLevel": 0, "poolingLevel": 1 }
    },
    {
      "familyId": "celadon-family",
      "scores": { "glossLevel": 4, "opacityLevel": 1, "variationLevel": 2, "runRisk": 2, "textureLevel": 0, "crackleLevel": 0, "poolingLevel": 4 }
    },
    {
      "familyId": "shino-family",
      "scores": { "glossLevel": 2, "opacityLevel": 2, "variationLevel": 4, "runRisk": 2, "textureLevel": 3, "crackleLevel": 0, "poolingLevel": 4 }
    },
    {
      "familyId": "temmoku-family",
      "scores": { "glossLevel": 5, "opacityLevel": 2, "variationLevel": 1, "runRisk": 2, "textureLevel": 0, "crackleLevel": 0, "poolingLevel": 3 }
    },
    {
      "familyId": "ash-family",
      "scores": { "glossLevel": 3, "opacityLevel": 2, "variationLevel": 5, "runRisk": 3, "textureLevel": 3, "crackleLevel": 0, "poolingLevel": 5 }
    },
    {
      "familyId": "crystalline-family",
      "scores": { "glossLevel": 4, "opacityLevel": 1, "variationLevel": 5, "runRisk": 5, "textureLevel": 4, "crackleLevel": 0, "poolingLevel": 4 }
    },
    {
      "familyId": "raku-metallic-family",
      "scores": { "glossLevel": 2, "opacityLevel": 2, "variationLevel": 5, "runRisk": 1, "textureLevel": 4, "crackleLevel": 4, "poolingLevel": 3 }
    },
    {
      "familyId": "oatmeal-rutile-family",
      "scores": { "glossLevel": 2, "opacityLevel": 3, "variationLevel": 4, "runRisk": 2, "textureLevel": 2, "crackleLevel": 0, "poolingLevel": 4 }
    }
  ],
  "recipeOverrides": [
    {
      "recipeId": "g3879",
      "scores": { "glossLevel": 5, "opacityLevel": 0, "variationLevel": 0, "runRisk": 1, "textureLevel": 0, "crackleLevel": 0, "poolingLevel": 1 },
      "edgeBreak": "minimal",
      "poolingColorHint": "slightly cooler clear in thick areas"
    },
    {
      "recipeId": "clear-to-milky-crackle",
      "scores": { "glossLevel": 4, "opacityLevel": 2, "variationLevel": 2, "runRisk": 1, "textureLevel": 0, "crackleLevel": 5, "poolingLevel": 2 },
      "edgeBreak": "fine craze network",
      "poolingColorHint": "more milkiness in thicker zones"
    },
    {
      "recipeId": "edouards-celadon-vert",
      "scores": { "glossLevel": 4, "opacityLevel": 1, "variationLevel": 2, "runRisk": 2, "textureLevel": 0, "crackleLevel": 0, "poolingLevel": 4 },
      "edgeBreak": "lighter green on thinner edges",
      "poolingColorHint": "deeper celadon in pools"
    },
    {
      "recipeId": "edouards-shino",
      "scores": { "glossLevel": 2, "opacityLevel": 2, "variationLevel": 4, "runRisk": 2, "textureLevel": 3, "crackleLevel": 0, "poolingLevel": 4 },
      "edgeBreak": "warm flashing and orange peel",
      "poolingColorHint": "darker orange-brown in thicker areas"
    },
    {
      "recipeId": "tenmoku-qit-3",
      "scores": { "glossLevel": 5, "opacityLevel": 2, "variationLevel": 1, "runRisk": 2, "textureLevel": 0, "crackleLevel": 0, "poolingLevel": 3 },
      "edgeBreak": "brown break on thin rims",
      "poolingColorHint": "deep black-brown pools"
    },
    {
      "recipeId": "edouards-blue-texture-2",
      "scores": { "glossLevel": 3, "opacityLevel": 2, "variationLevel": 4, "runRisk": 2, "textureLevel": 3, "crackleLevel": 0, "poolingLevel": 4 },
      "edgeBreak": "lighter blue break on texture",
      "poolingColorHint": "denser cobalt blue in deeper glaze"
    },
    {
      "recipeId": "crystalline-base-glaze",
      "scores": { "glossLevel": 4, "opacityLevel": 1, "variationLevel": 5, "runRisk": 5, "textureLevel": 4, "crackleLevel": 0, "poolingLevel": 4 },
      "edgeBreak": "run-prone glass edge",
      "poolingColorHint": "warm pools around crystal fields"
    },
    {
      "recipeId": "g2934",
      "scores": { "glossLevel": 1, "opacityLevel": 3, "variationLevel": 1, "runRisk": 1, "textureLevel": 1, "crackleLevel": 0, "poolingLevel": 1 },
      "edgeBreak": "soft matte edge",
      "poolingColorHint": "slightly darker cream in thicker zones"
    },
    {
      "recipeId": "g1214z1",
      "scores": { "glossLevel": 2, "opacityLevel": 2, "variationLevel": 1, "runRisk": 1, "textureLevel": 1, "crackleLevel": 0, "poolingLevel": 1 },
      "edgeBreak": "soft pale satin edge",
      "poolingColorHint": "slightly warmer cream in thicker areas"
    },
    {
      "recipeId": "g1216m",
      "scores": { "glossLevel": 5, "opacityLevel": 0, "variationLevel": 0, "runRisk": 1, "textureLevel": 0, "crackleLevel": 0, "poolingLevel": 1 },
      "edgeBreak": "minimal",
      "poolingColorHint": "barely cooler clear in deep glaze"
    },
    {
      "recipeId": "g2571a",
      "scores": { "glossLevel": 2, "opacityLevel": 2, "variationLevel": 1, "runRisk": 1, "textureLevel": 1, "crackleLevel": 0, "poolingLevel": 1 },
      "edgeBreak": "gentle satin edge",
      "poolingColorHint": "slightly warmer cream in thicker areas"
    },
    {
      "recipeId": "g1947u",
      "scores": { "glossLevel": 5, "opacityLevel": 0, "variationLevel": 0, "runRisk": 1, "textureLevel": 0, "crackleLevel": 0, "poolingLevel": 2 },
      "edgeBreak": "minimal warm clear break",
      "poolingColorHint": "slightly warmer transparency in thick pools"
    },
    {
      "recipeId": "g2240",
      "scores": { "glossLevel": 1, "opacityLevel": 4, "variationLevel": 1, "runRisk": 1, "textureLevel": 1, "crackleLevel": 0, "poolingLevel": 1 },
      "edgeBreak": "dry matte rim with little break",
      "poolingColorHint": "denser cool ivory in thicker glaze"
    },
    {
      "recipeId": "ga6-c",
      "scores": { "glossLevel": 3, "opacityLevel": 2, "variationLevel": 5, "runRisk": 2, "textureLevel": 2, "crackleLevel": 0, "poolingLevel": 4 },
      "edgeBreak": "amber-to-blue break on texture",
      "poolingColorHint": "deeper rutile blue in recesses with warmer amber edges"
    },
    {
      "recipeId": "ga6-g",
      "scores": { "glossLevel": 3, "opacityLevel": 2, "variationLevel": 4, "runRisk": 2, "textureLevel": 2, "crackleLevel": 0, "poolingLevel": 4 },
      "edgeBreak": "warm amber break over brown field",
      "poolingColorHint": "richer rutile brown in thicker glaze"
    },
    {
      "recipeId": "ga6-h",
      "scores": { "glossLevel": 4, "opacityLevel": 4, "variationLevel": 1, "runRisk": 1, "textureLevel": 0, "crackleLevel": 0, "poolingLevel": 2 },
      "edgeBreak": "slightly softer black on thin edges",
      "poolingColorHint": "dense glossy black in thicker zones"
    },
    {
      "recipeId": "gr6-m",
      "scores": { "glossLevel": 3, "opacityLevel": 2, "variationLevel": 5, "runRisk": 2, "textureLevel": 2, "crackleLevel": 0, "poolingLevel": 5 },
      "edgeBreak": "cream break over texture and rims",
      "poolingColorHint": "deep blue pools with pale floating highlights"
    },
    {
      "recipeId": "gr6-n",
      "scores": { "glossLevel": 4, "opacityLevel": 1, "variationLevel": 2, "runRisk": 2, "textureLevel": 0, "crackleLevel": 0, "poolingLevel": 4 },
      "edgeBreak": "lighter green on thin edges",
      "poolingColorHint": "deeper celadon in pooled glaze"
    },
    {
      "recipeId": "gr10-c",
      "scores": { "glossLevel": 1, "opacityLevel": 3, "variationLevel": 1, "runRisk": 1, "textureLevel": 1, "crackleLevel": 0, "poolingLevel": 1 },
      "edgeBreak": "soft dry matte edge",
      "poolingColorHint": "slightly denser cream in thicker glaze"
    },
    {
      "recipeId": "g2934y",
      "scores": { "glossLevel": 2, "opacityLevel": 2, "variationLevel": 1, "runRisk": 1, "textureLevel": 1, "crackleLevel": 0, "poolingLevel": 1 },
      "edgeBreak": "soft silky edge",
      "poolingColorHint": "slightly warmer cream in thicker areas"
    },
    {
      "recipeId": "g3806c",
      "scores": { "glossLevel": 5, "opacityLevel": 1, "variationLevel": 4, "runRisk": 5, "textureLevel": 1, "crackleLevel": 0, "poolingLevel": 5 },
      "edgeBreak": "clear-to-turquoise break with strong movement",
      "poolingColorHint": "deep turquoise-green pools in thick glaze"
    },
    {
      "recipeId": "g2826r",
      "scores": { "glossLevel": 3, "opacityLevel": 2, "variationLevel": 5, "runRisk": 3, "textureLevel": 2, "crackleLevel": 0, "poolingLevel": 5 },
      "edgeBreak": "cream break over ridges and texture",
      "poolingColorHint": "stormy blue pools in recesses"
    },
    {
      "recipeId": "g2826x",
      "scores": { "glossLevel": 3, "opacityLevel": 2, "variationLevel": 4, "runRisk": 3, "textureLevel": 2, "crackleLevel": 0, "poolingLevel": 4 },
      "edgeBreak": "brown-red break on thin rims",
      "poolingColorHint": "dense dark iron-red to black-brown in deep glaze"
    },
    {
      "recipeId": "g2926j",
      "scores": { "glossLevel": 5, "opacityLevel": 0, "variationLevel": 0, "runRisk": 1, "textureLevel": 0, "crackleLevel": 0, "poolingLevel": 1 },
      "edgeBreak": "minimal",
      "poolingColorHint": "clear with a slightly cooler look in thicker areas"
    },
    {
      "recipeId": "g2931l",
      "scores": { "glossLevel": 5, "opacityLevel": 0, "variationLevel": 0, "runRisk": 1, "textureLevel": 0, "crackleLevel": 0, "poolingLevel": 1 },
      "edgeBreak": "minimal",
      "poolingColorHint": "clean low-fire transparency with slight warmth"
    },
    {
      "recipeId": "g3838a",
      "scores": { "glossLevel": 5, "opacityLevel": 0, "variationLevel": 0, "runRisk": 1, "textureLevel": 0, "crackleLevel": 0, "poolingLevel": 1 },
      "edgeBreak": "minimal",
      "poolingColorHint": "very clean clear with slight coolness in thicker glaze"
    },
    {
      "recipeId": "turquoise-raku",
      "scores": { "glossLevel": 2, "opacityLevel": 2, "variationLevel": 5, "runRisk": 1, "textureLevel": 4, "crackleLevel": 4, "poolingLevel": 3 },
      "edgeBreak": "black crackle network over turquoise",
      "poolingColorHint": "deeper blue-green in recesses"
    },
    {
      "recipeId": "metallic-copper-raku",
      "scores": { "glossLevel": 3, "opacityLevel": 2, "variationLevel": 5, "runRisk": 1, "textureLevel": 4, "crackleLevel": 3, "poolingLevel": 3 },
      "edgeBreak": "metallic break to darker bronze",
      "poolingColorHint": "red-metallic pools"
    },
    {
      "recipeId": "leach-4321-clear",
      "scores": { "glossLevel": 4, "opacityLevel": 0, "variationLevel": 1, "runRisk": 1, "textureLevel": 0, "crackleLevel": 0, "poolingLevel": 3 },
      "edgeBreak": "slight warm amber on thin rims",
      "poolingColorHint": "faint warm tint in thick pools over stoneware"
    },
    {
      "recipeId": "malcolm-davis-shino",
      "scores": { "glossLevel": 1, "opacityLevel": 3, "variationLevel": 5, "runRisk": 2, "textureLevel": 4, "crackleLevel": 1, "poolingLevel": 4 },
      "edgeBreak": "thin areas go orange-to-black from carbon trapping",
      "poolingColorHint": "thick areas are creamy white; crawled blisters trap carbon in orange flashes"
    },
    {
      "recipeId": "oil-spot-temmoku",
      "scores": { "glossLevel": 5, "opacityLevel": 3, "variationLevel": 4, "runRisk": 2, "textureLevel": 1, "crackleLevel": 0, "poolingLevel": 3 },
      "edgeBreak": "brown-to-rust on thin rims and edges",
      "poolingColorHint": "black with silver and gold iridescent oil-spot crystals in thick zones"
    },
    {
      "recipeId": "randys-red",
      "scores": { "glossLevel": 4, "opacityLevel": 2, "variationLevel": 4, "runRisk": 2, "textureLevel": 0, "crackleLevel": 0, "poolingLevel": 4 },
      "edgeBreak": "vivid red-orange where thin; dark brown where thick",
      "poolingColorHint": "deep brown-black pooling in recesses; red surface on walls"
    },
    {
      "recipeId": "hamada-nuka",
      "scores": { "glossLevel": 2, "opacityLevel": 3, "variationLevel": 3, "runRisk": 2, "textureLevel": 2, "crackleLevel": 0, "poolingLevel": 4 },
      "edgeBreak": "warm cream with slightly lighter thin edges",
      "poolingColorHint": "honey-warm pooling in grooves and textured areas"
    },
    {
      "recipeId": "edouards-feuilles-dautomne",
      "scores": { "glossLevel": 2, "opacityLevel": 2, "variationLevel": 5, "runRisk": 2, "textureLevel": 3, "crackleLevel": 0, "poolingLevel": 4 },
      "edgeBreak": "warm autumn leaf tones where thin — orange to brown transitions",
      "poolingColorHint": "deeper rust-brown in pools with barium-driven matte surface"
    },
    {
      "recipeId": "blue-chun-3",
      "scores": { "glossLevel": 4, "opacityLevel": 2, "variationLevel": 3, "runRisk": 3, "textureLevel": 0, "crackleLevel": 0, "poolingLevel": 5 },
      "edgeBreak": "pale blue-white where thin; clear on sharp edges",
      "poolingColorHint": "deep opalescent blue in thick pools — chun blue from copper in reduction"
    },
    {
      "recipeId": "sh-fake-ash-1",
      "scores": { "glossLevel": 3, "opacityLevel": 2, "variationLevel": 4, "runRisk": 3, "textureLevel": 2, "crackleLevel": 0, "poolingLevel": 5 },
      "edgeBreak": "amber-rust break on rims with rutile variegation",
      "poolingColorHint": "honey-amber pools with darker iron-brown in deepest recesses"
    },
    {
      "recipeId": "stiff-white-crackle",
      "scores": { "glossLevel": 3, "opacityLevel": 4, "variationLevel": 1, "runRisk": 0, "textureLevel": 1, "crackleLevel": 5, "poolingLevel": 1 },
      "edgeBreak": "opaque white to translucent on thin edges; craze network visible",
      "poolingColorHint": "dense milky white in thick areas with prominent crackle pattern"
    },
    {
      "recipeId": "steves-brilliant-ink-blue",
      "scores": { "glossLevel": 5, "opacityLevel": 3, "variationLevel": 1, "runRisk": 2, "textureLevel": 0, "crackleLevel": 0, "poolingLevel": 3 },
      "edgeBreak": "lighter cobalt blue on thin rims",
      "poolingColorHint": "intense saturated ink-blue in thick zones — zinc helps cobalt saturate"
    },
    {
      "recipeId": "edouards-mottled-blue-ash",
      "scores": { "glossLevel": 3, "opacityLevel": 2, "variationLevel": 5, "runRisk": 3, "textureLevel": 3, "crackleLevel": 0, "poolingLevel": 5 },
      "edgeBreak": "lighter blue-grey break on texture with ash-driven variation",
      "poolingColorHint": "deep mottled blue-green in pools — wood ash variability adds unpredictability"
    },
    {
      "recipeId": "edouards-mottled-brown-ash",
      "scores": { "glossLevel": 3, "opacityLevel": 2, "variationLevel": 5, "runRisk": 3, "textureLevel": 3, "crackleLevel": 0, "poolingLevel": 4 },
      "edgeBreak": "amber-to-brown mottled break on edges",
      "poolingColorHint": "dark iron-brown with amber highlights in ash-affected pools"
    },
    {
      "recipeId": "helens-satin-mottled-eucalyptus",
      "scores": { "glossLevel": 3, "opacityLevel": 2, "variationLevel": 4, "runRisk": 2, "textureLevel": 2, "crackleLevel": 0, "poolingLevel": 4 },
      "edgeBreak": "pale green-grey on thin edges; copper and rutile drift apart",
      "poolingColorHint": "green-teal with copper spots in thick zones; rutile adds creamy float"
    },
    {
      "recipeId": "helens-matt-textured-rust",
      "scores": { "glossLevel": 1, "opacityLevel": 3, "variationLevel": 4, "runRisk": 1, "textureLevel": 4, "crackleLevel": 0, "poolingLevel": 3 },
      "edgeBreak": "dry rust-orange texture on exposed edges",
      "poolingColorHint": "darker rust-brown in recesses with rutile-driven surface crawl"
    },
    {
      "recipeId": "clear-crackle-cone-6",
      "scores": { "glossLevel": 5, "opacityLevel": 0, "variationLevel": 1, "runRisk": 2, "textureLevel": 0, "crackleLevel": 5, "poolingLevel": 2 },
      "edgeBreak": "clear to slightly milky on thin edges; craze lines visible",
      "poolingColorHint": "transparent with prominent crackle network — thicker areas show more crazing"
    },
    {
      "recipeId": "aqua-blue-dry-glaze",
      "scores": { "glossLevel": 1, "opacityLevel": 3, "variationLevel": 3, "runRisk": 1, "textureLevel": 3, "crackleLevel": 0, "poolingLevel": 2 },
      "edgeBreak": "dry pale blue-green on texture with toothy surface",
      "poolingColorHint": "aqua-turquoise where thicker; copper and barium create a dry-matte field"
    },
    {
      "recipeId": "bright-bronze-glaze",
      "scores": { "glossLevel": 3, "opacityLevel": 3, "variationLevel": 4, "runRisk": 2, "textureLevel": 1, "crackleLevel": 0, "poolingLevel": 3 },
      "edgeBreak": "metallic bronze shimmer on edges",
      "poolingColorHint": "dark bronze-brown with metallic lustre from copper-iron-manganese blend"
    },
    {
      "recipeId": "jade-green-raku",
      "scores": { "glossLevel": 2, "opacityLevel": 2, "variationLevel": 5, "runRisk": 1, "textureLevel": 4, "crackleLevel": 4, "poolingLevel": 3 },
      "edgeBreak": "black crackle on jade-green field; metallic flashing on edges",
      "poolingColorHint": "deeper green with copper lustre in thick areas; cobalt adds depth"
    },
    {
      "recipeId": "copper-lustre-raku",
      "scores": { "glossLevel": 3, "opacityLevel": 2, "variationLevel": 5, "runRisk": 1, "textureLevel": 3, "crackleLevel": 3, "poolingLevel": 3 },
      "edgeBreak": "metallic copper-red to gold lustre on exposed areas",
      "poolingColorHint": "deeper copper-red pools with crackle network; reduction atmosphere variable"
    },
    {
      "recipeId": "rusty-red-black-fire",
      "scores": { "glossLevel": 2, "opacityLevel": 3, "variationLevel": 5, "runRisk": 1, "textureLevel": 4, "crackleLevel": 3, "poolingLevel": 3 },
      "edgeBreak": "rusty red-orange on exposed edges; black where heavily reduced",
      "poolingColorHint": "black copper oxide creates dark pools with red flash where oxygen reached"
    },
    {
      "recipeId": "dan-dermer-oatmeal",
      "scores": { "glossLevel": 2, "opacityLevel": 3, "variationLevel": 4, "runRisk": 2, "textureLevel": 2, "crackleLevel": 0, "poolingLevel": 4 },
      "edgeBreak": "warm cream-to-tan break on rims with rutile speckling",
      "poolingColorHint": "oatmeal cream with amber rutile drift in thicker areas"
    },
    {
      "recipeId": "benjis-ash-glaze",
      "scores": { "glossLevel": 3, "opacityLevel": 2, "variationLevel": 3, "runRisk": 2, "textureLevel": 2, "crackleLevel": 0, "poolingLevel": 4 },
      "edgeBreak": "pale straw on thin edges; titanium adds slight opacity",
      "poolingColorHint": "warm amber-green pools with subtle variegation from titanium"
    },
    {
      "recipeId": "g2916f",
      "scores": { "glossLevel": 5, "opacityLevel": 0, "variationLevel": 0, "runRisk": 1, "textureLevel": 0, "crackleLevel": 0, "poolingLevel": 1 },
      "edgeBreak": "minimal — industrial-quality transparency",
      "poolingColorHint": "very clean clear; slightly warmer than boron-only clears"
    },
    {
      "recipeId": "gr6-a",
      "scores": { "glossLevel": 3, "opacityLevel": 2, "variationLevel": 2, "runRisk": 2, "textureLevel": 1, "crackleLevel": 0, "poolingLevel": 3 },
      "edgeBreak": "warm tan break on rims from slip minerals",
      "poolingColorHint": "natural amber-tan in recesses — Ravenscrag slip body character shows through"
    },
    {
      "recipeId": "ga6-b",
      "scores": { "glossLevel": 3, "opacityLevel": 2, "variationLevel": 4, "runRisk": 2, "textureLevel": 2, "crackleLevel": 0, "poolingLevel": 4 },
      "edgeBreak": "warm honey-amber break on edges with rutile float",
      "poolingColorHint": "deeper amber-honey pools with rutile variegation and lithium-driven flow"
    }
  ]
}

File: public/knowledge/glaze/recipes-expanded.json (part 2 of 2)
{
      "id": "sx2-midfire-blue-break-rutile",
      "name": "SX2 Cone-6 Blue Break Rutile",
      "firingRangeId": "mid-fire",
      "cone": "6",
      "atmosphereIds": ["oxidation"],
      "kilnIds": ["electric-kiln"],
      "clayIds": ["stoneware", "white-stoneware"],
      "techniqueIds": [],
      "styleIds": ["variegated"],
      "colourIds": ["blue", "cream", "variegated"],
      "surfaceIds": ["glossy", "variegated", "semi-transparent"],
      "ingredients": [
        { "materialId": "potash-feldspar", "sourceLabel": "Potash feldspar", "amount": 30.0 },
        { "materialId": "ferro-frit-3134", "sourceLabel": "Frit 3134", "amount": 30.0 },
        { "materialId": "kaolin", "sourceLabel": "Kaolin", "amount": 20.0 },
        { "materialId": "silica", "sourceLabel": "Silica", "amount": 20.0 },
        { "materialId": "rutile", "sourceLabel": "Rutile", "amount": 4.0 },
        { "materialId": "cobalt-oxide", "sourceLabel": "Cobalt oxide", "amount": 0.4 },
        { "materialId": "tin-oxide", "sourceLabel": "Tin oxide", "amount": 3.0 }
      ],
      "tablewareStatus": "test-only",
      "cautionIds": ["metal-oxide-handling", "food-surface-testing"],
      "notes": [
        "Floating-blue adjacent branch with a slightly lower cobalt loading for softer transitions."
      ],
      "sourceIds": ["digitalfire-g2826r", "digitalfire-gr6m"]
    },
    {
      "id": "sx2-midfire-opaque-white-gloss",
      "name": "SX2 Cone-6 Opaque White Gloss",
      "firingRangeId": "mid-fire",
      "cone": "6",
      "atmosphereIds": ["oxidation"],
      "kilnIds": ["electric-kiln"],
      "clayIds": ["white-stoneware", "stoneware"],
      "techniqueIds": [],
      "styleIds": ["clear-gloss"],
      "colourIds": ["white"],
      "surfaceIds": ["glossy", "opaque"],
      "ingredients": [
        { "materialId": "nepheline-syenite", "sourceLabel": "Nepheline syenite", "amount": 16.0 },
        { "materialId": "ferro-frit-3134", "sourceLabel": "Frit 3134", "amount": 22.0 },
        { "materialId": "kaolin", "sourceLabel": "EPK", "amount": 18.0 },
        { "materialId": "wollastonite", "sourceLabel": "Wollastonite", "amount": 8.0 },
        { "materialId": "silica", "sourceLabel": "Silica", "amount": 34.0 },
        { "materialId": "tin-oxide", "sourceLabel": "Tin oxide", "amount": 6.0 }
      ],
      "tablewareStatus": "possible-with-testing",
      "cautionIds": ["food-surface-testing"],
      "notes": [
        "Opaque white gloss branch for under-decoration and contrast surfaces."
      ],
      "sourceIds": ["digitalfire-g2926b", "ct-midfire"]
    },
    {
      "id": "sx2-midfire-clear-crackle-soft",
      "name": "SX2 Cone-6 Clear Crackle Soft",
      "firingRangeId": "mid-fire",
      "cone": "6",
      "atmosphereIds": ["oxidation"],
      "kilnIds": ["electric-kiln"],
      "clayIds": ["stoneware", "white-stoneware"],
      "techniqueIds": [],
      "styleIds": ["crackle"],
      "colourIds": ["clear"],
      "surfaceIds": ["glossy", "transparent", "crackle"],
      "ingredients": [
        { "materialId": "nepheline-syenite", "sourceLabel": "Nepheline syenite", "amount": 68.0 },
        { "materialId": "whiting", "sourceLabel": "Whiting", "amount": 18.0 },
        { "materialId": "silica", "sourceLabel": "Silica", "amount": 14.0 }
      ],
      "tablewareStatus": "test-only",
      "cautionIds": ["food-surface-testing"],
      "notes": [
        "High-expansion cone-6 clear crackle branch for decorative line and wash work."
      ],
      "sourceIds": ["ct-midfire", "digitalfire-crazing"]
    },
    {
      "id": "sx2-highfire-porcelain-clear",
      "name": "SX2 Cone-10 Porcelain Clear",
      "firingRangeId": "high-fire",
      "cone": "10",
      "atmosphereIds": ["oxidation", "reduction"],
      "kilnIds": ["gas-kiln", "electric-kiln"],
      "clayIds": ["porcelain", "white-stoneware"],
      "techniqueIds": [],
      "styleIds": ["clear-gloss"],
      "colourIds": ["clear"],
      "surfaceIds": ["glossy", "transparent"],
      "ingredients": [
        { "materialId": "potash-feldspar", "sourceLabel": "Potash feldspar", "amount": 40.0 },
        { "materialId": "silica", "sourceLabel": "Silica", "amount": 24.0 },
        { "materialId": "kaolin", "sourceLabel": "Kaolin", "amount": 14.0 },
        { "materialId": "whiting", "sourceLabel": "Whiting", "amount": 14.0 },
        { "materialId": "dolomite", "sourceLabel": "Dolomite", "amount": 8.0 }
      ],
      "tablewareStatus": "possible-with-testing",
      "cautionIds": ["food-surface-testing"],
      "notes": [
        "High-fire clear branch oriented toward porcelain clarity and liner use."
      ],
      "sourceIds": ["digitalfire-g1947u", "ct-stoneware"]
    },
    {
      "id": "sx2-highfire-celadon-soft",
      "name": "SX2 Cone-10 Soft Celadon",
      "firingRangeId": "high-fire",
      "cone": "10",
      "atmosphereIds": ["reduction"],
      "kilnIds": ["gas-kiln", "wood-kiln"],
      "clayIds": ["porcelain", "white-stoneware"],
      "techniqueIds": ["celadon"],
      "styleIds": ["celadon"],
      "colourIds": ["celadon-green", "green"],
      "surfaceIds": ["glossy", "transparent"],
      "ingredients": [
        { "materialId": "potash-feldspar", "sourceLabel": "Potash feldspar", "amount": 41.0 },
        { "materialId": "silica", "sourceLabel": "Silica", "amount": 24.0 },
        { "materialId": "kaolin", "sourceLabel": "Kaolin", "amount": 13.0 },
        { "materialId": "whiting", "sourceLabel": "Whiting", "amount": 14.0 },
        { "materialId": "dolomite", "sourceLabel": "Dolomite", "amount": 8.0 },
        { "materialId": "red-iron-oxide", "sourceLabel": "Red iron oxide", "amount": 0.8 }
      ],
      "tablewareStatus": "possible-with-testing",
      "cautionIds": ["food-surface-testing"],
      "notes": [
        "Soft high-fire celadon branch for reduction pools and transparent depth."
      ],
      "sourceIds": ["ct-stoneware", "digitalfire-oxides"]
    },
    {
      "id": "sx2-highfire-bamboo-matte",
      "name": "SX2 Cone-10 Bamboo Matte",
      "firingRangeId": "high-fire",
      "cone": "10",
      "atmosphereIds": ["reduction"],
      "kilnIds": ["gas-kiln"],
      "clayIds": ["stoneware", "porcelain"],
      "techniqueIds": [],
      "styleIds": ["satin-matte", "matte"],
      "colourIds": ["cream", "amber"],
      "surfaceIds": ["satin", "semi-transparent", "variegated"],
      "ingredients": [
        { "materialId": "wollastonite", "sourceLabel": "Wollastonite", "amount": 6.0 },
        { "materialId": "potash-feldspar", "sourceLabel": "Potash feldspar", "amount": 27.0 },
        { "materialId": "kaolin", "sourceLabel": "Kaolin", "amount": 27.0 },
        { "materialId": "silica", "sourceLabel": "Silica", "amount": 16.0 },
        { "materialId": "dolomite", "sourceLabel": "Dolomite", "amount": 20.0 },
        { "materialId": "rutile", "sourceLabel": "Rutile", "amount": 4.0 }
      ],
      "tablewareStatus": "test-only",
      "cautionIds": ["food-surface-testing"],
      "notes": [
        "Bamboo-tone matte branch for rutile warmth over silky reduction matte chemistry."
      ],
      "sourceIds": ["digitalfire-g2571a", "ct-stoneware"]
    },
    {
      "id": "sx2-highfire-iron-saturate",
      "name": "SX2 Cone-10 Iron Saturate",
      "firingRangeId": "high-fire",
      "cone": "10",
      "atmosphereIds": ["reduction"],
      "kilnIds": ["gas-kiln", "wood-kiln"],
      "clayIds": ["stoneware"],
      "techniqueIds": [],
      "styleIds": ["variegated"],
      "colourIds": ["black", "brown", "red"],
      "surfaceIds": ["glossy", "variegated", "semi-transparent"],
      "ingredients": [
        { "materialId": "potash-feldspar", "sourceLabel": "Potash feldspar", "amount": 42.0 },
        { "materialId": "whiting", "sourceLabel": "Whiting", "amount": 13.0 },
        { "materialId": "kaolin", "sourceLabel": "Kaolin", "amount": 10.0 },
        { "materialId": "silica", "sourceLabel": "Silica", "amount": 20.0 },
        { "materialId": "red-iron-oxide", "sourceLabel": "Red iron oxide", "amount": 14.0 },
        { "materialId": "rutile", "sourceLabel": "Rutile", "amount": 2.0 }
      ],
      "tablewareStatus": "test-only",
      "cautionIds": ["food-surface-testing"],
      "notes": [
        "Iron-saturated high-fire branch for deep black-brown pools and red-brown breaks."
      ],
      "sourceIds": ["ct-stoneware", "digitalfire-oxides"]
    },
    {
      "id": "sx2-highfire-ash-runny",
      "name": "SX2 Cone-10 Ash Runny",
      "firingRangeId": "high-fire",
      "cone": "9-10",
      "atmosphereIds": ["reduction", "wood-ash-atmosphere"],
      "kilnIds": ["gas-kiln", "wood-kiln"],
      "clayIds": ["stoneware"],
      "techniqueIds": ["ash-glazing"],
      "styleIds": ["ash", "variegated"],
      "colourIds": ["amber", "cream", "variegated"],
      "surfaceIds": ["runny", "variegated", "semi-transparent"],
      "ingredients": [
        { "materialId": "wood-ash", "sourceLabel": "Wood ash", "amount": 30.0 },
        { "materialId": "potash-feldspar", "sourceLabel": "Potash feldspar", "amount": 32.0 },
        { "materialId": "whiting", "sourceLabel": "Whiting", "amount": 12.0 },
        { "materialId": "kaolin", "sourceLabel": "Kaolin", "amount": 10.0 },
        { "materialId": "silica", "sourceLabel": "Silica", "amount": 16.0 },
        { "materialId": "rutile", "sourceLabel": "Rutile", "amount": 3.0 }
      ],
      "tablewareStatus": "test-only",
      "cautionIds": ["food-surface-testing"],
      "notes": [
        "Fluid ash branch for vertical movement and atmospheric break testing."
      ],
      "sourceIds": ["ct-stoneware", "digitalfire-melt-fluidity"]
    },
    {
      "id": "sx2-highfire-satin-white-zircon",
      "name": "SX2 Cone-10 Satin White Zircon",
      "firingRangeId": "high-fire",
      "cone": "10",
      "atmosphereIds": ["oxidation", "reduction"],
      "kilnIds": ["gas-kiln", "electric-kiln"],
      "clayIds": ["white-stoneware", "porcelain"],
      "techniqueIds": [],
      "styleIds": ["satin-matte"],
      "colourIds": ["white", "cream"],
      "surfaceIds": ["satin", "opaque"],
      "ingredients": [
        { "materialId": "potash-feldspar", "sourceLabel": "Potash feldspar", "amount": 34.0 },
        { "materialId": "whiting", "sourceLabel": "Whiting", "amount": 14.0 },
        { "materialId": "dolomite", "sourceLabel": "Dolomite", "amount": 15.0 },
        { "materialId": "kaolin", "sourceLabel": "Kaolin", "amount": 14.0 },
        { "materialId": "silica", "sourceLabel": "Silica", "amount": 23.0 },
        { "materialId": "zirconium-silicate", "sourceLabel": "Zircopax", "amount": 8.0 }
      ],
      "tablewareStatus": "possible-with-testing",
      "cautionIds": ["food-surface-testing"],
      "notes": [
        "Satin white branch using zircon opacity on a high-fire matte-friendly base."
      ],
      "sourceIds": ["ct-stoneware", "digitalfire-g2571a"]
    },
    {
      "id": "sx2-raku-copper-red-soft",
      "name": "SX2 Raku Copper Red Soft",
      "firingRangeId": "raku",
      "cone": "08-06",
      "atmosphereIds": ["oxidation", "raku-reduction"],
      "kilnIds": ["raku-kiln"],
      "clayIds": ["raku-clay", "grogged-sculpture"],
      "techniqueIds": ["raku-reduction-technique"],
      "styleIds": ["copper-red", "metallic-raku"],
      "colourIds": ["copper-red", "red"],
      "surfaceIds": ["variegated", "crackle"],
      "ingredients": [
        { "materialId": "gerstley-borate", "sourceLabel": "Gerstley borate", "amount": 90.0 },
        { "materialId": "bentonite", "sourceLabel": "Bentonite", "amount": 8.0 },
        { "materialId": "copper-carbonate", "sourceLabel": "Copper carbonate", "amount": 7.0 }
      ],
      "tablewareStatus": "decorative-only",
      "cautionIds": ["raku-porosity", "metal-oxide-handling"],
      "notes": [
        "Soft copper-red raku branch for reduction-time comparisons."
      ],
      "sourceIds": ["ct-raku"]
    },
    {
      "id": "sx2-raku-jade-green",
      "name": "SX2 Raku Jade Green",
      "firingRangeId": "raku",
      "cone": "08-06",
      "atmosphereIds": ["oxidation", "raku-reduction"],
      "kilnIds": ["raku-kiln"],
      "clayIds": ["raku-clay", "grogged-sculpture"],
      "techniqueIds": ["raku-reduction-technique"],
      "styleIds": ["metallic-raku"],
      "colourIds": ["green", "turquoise"],
      "surfaceIds": ["variegated", "crackle"],
      "ingredients": [
        { "materialId": "gerstley-borate", "sourceLabel": "Gerstley borate", "amount": 84.0 },
        { "materialId": "bentonite", "sourceLabel": "Bentonite", "amount": 8.0 },
        { "materialId": "copper-carbonate", "sourceLabel": "Copper carbonate", "amount": 5.0 },
        { "materialId": "cobalt-oxide", "sourceLabel": "Cobalt oxide", "amount": 0.8 }
      ],
      "tablewareStatus": "decorative-only",
      "cautionIds": ["raku-porosity", "metal-oxide-handling"],
      "notes": [
        "Jade-shift raku branch for copper-cobalt balance testing."
      ],
      "sourceIds": ["ct-raku"]
    },
    {
      "id": "sx2-raku-oilspot-metallic",
      "name": "SX2 Raku Oilspot Metallic",
      "firingRangeId": "raku",
      "cone": "08-06",
      "atmosphereIds": ["oxidation", "raku-reduction"],
      "kilnIds": ["raku-kiln"],
      "clayIds": ["raku-clay", "grogged-sculpture"],
      "techniqueIds": ["raku-reduction-technique"],
      "styleIds": ["metallic-raku", "variegated"],
      "colourIds": ["metallic", "black", "red"],
      "surfaceIds": ["variegated", "dry", "crackle"],
      "ingredients": [
        { "materialId": "gerstley-borate", "sourceLabel": "Gerstley borate", "amount": 58.0 },
        { "materialId": "potash-feldspar", "sourceLabel": "Potash feldspar", "amount": 27.0 },
        { "materialId": "kaolin", "sourceLabel": "Kaolin", "amount": 10.0 },
        { "materialId": "bentonite", "sourceLabel": "Bentonite", "amount": 5.0 },
        { "materialId": "copper-carbonate", "sourceLabel": "Copper carbonate", "amount": 7.0 },
        { "materialId": "manganese-dioxide", "sourceLabel": "Manganese dioxide", "amount": 2.0 }
      ],
      "tablewareStatus": "decorative-only",
      "cautionIds": ["raku-porosity", "metal-oxide-handling"],
      "notes": [
        "Metallic oilspot-style raku branch for smoke and reduction pattern work."
      ],
      "sourceIds": ["ct-raku"]
    },
    {
      "id": "sx2-raku-smoke-black-matte",
      "name": "SX2 Raku Smoke Black Matte",
      "firingRangeId": "raku",
      "cone": "010-06",
      "atmosphereIds": ["oxidation", "raku-reduction"],
      "kilnIds": ["raku-kiln"],
      "clayIds": ["raku-clay", "grogged-sculpture"],
      "techniqueIds": ["raku-reduction-technique"],
      "styleIds": ["metallic-raku", "variegated"],
      "colourIds": ["black", "metallic"],
      "surfaceIds": ["dry", "crackle", "variegated"],
      "ingredients": [
        { "materialId": "gerstley-borate", "sourceLabel": "Gerstley borate", "amount": 66.0 },
        { "materialId": "kaolin", "sourceLabel": "Kaolin", "amount": 24.0 },
        { "materialId": "black-copper-oxide", "sourceLabel": "Black copper oxide", "amount": 6.0 },
        { "materialId": "cobalt-oxide", "sourceLabel": "Cobalt oxide", "amount": 0.4 }
      ],
      "tablewareStatus": "decorative-only",
      "cautionIds": ["raku-porosity", "metal-oxide-handling"],
      "notes": [
        "Smoke-black matte branch for dark reduction and carbon trap outcomes."
      ],
      "sourceIds": ["ct-raku"]
    },
    {
      "id": "sx3-lowfire-clear-brushable",
      "name": "SX3 Low-Fire Clear Brushable",
      "firingRangeId": "low-fire",
      "cone": "04",
      "atmosphereIds": ["oxidation"],
      "kilnIds": ["electric-kiln"],
      "clayIds": ["white-earthenware", "red-earthenware"],
      "techniqueIds": [],
      "styleIds": ["clear-gloss"],
      "colourIds": ["clear"],
      "surfaceIds": ["glossy", "transparent"],
      "ingredients": [
        { "materialId": "fusion-frit-f524", "sourceLabel": "Fusion Frit F-524", "amount": 78.0 },
        { "materialId": "fusion-frit-f69", "sourceLabel": "Fusion Frit F-69", "amount": 4.0 },
        { "materialId": "kaolin", "sourceLabel": "EPK", "amount": 10.0 },
        { "materialId": "silica", "sourceLabel": "Silica", "amount": 6.0 },
        { "materialId": "cmc-gum", "sourceLabel": "CMC gum", "amount": 2.0 }
      ],
      "tablewareStatus": "possible-with-testing",
      "cautionIds": ["food-surface-testing"],
      "notes": [
        "Brushable low-fire clear branch for decorated ware and underglaze cover tests."
      ],
      "sourceIds": ["digitalfire-g3879", "digitalfire-underglaze"]
    },
    {
      "id": "sx3-lowfire-opaque-ivory",
      "name": "SX3 Low-Fire Opaque Ivory",
      "firingRangeId": "low-fire",
      "cone": "04",
      "atmosphereIds": ["oxidation"],
      "kilnIds": ["electric-kiln"],
      "clayIds": ["white-earthenware"],
      "techniqueIds": ["majolica"],
      "styleIds": ["majolica"],
      "colourIds": ["white", "cream"],
      "surfaceIds": ["opaque", "glossy"],
      "ingredients": [
        { "materialId": "ferro-frit-3124", "sourceLabel": "Frit 3124", "amount": 44.0 },
        { "materialId": "ferro-frit-4110", "sourceLabel": "Frit 4110", "amount": 24.0 },
        { "materialId": "kaolin", "sourceLabel": "EPK", "amount": 18.0 },
        { "materialId": "zirconium-silicate", "sourceLabel": "Zircopax", "amount": 9.0 },
        { "materialId": "bentonite", "sourceLabel": "Bentonite", "amount": 5.0 }
      ],
      "tablewareStatus": "test-only",
      "cautionIds": ["food-surface-testing"],
      "notes": [
        "Ivory-white opaque branch for majolica and painted low-fire work."
      ],
      "sourceIds": ["ct-earthenware", "digitalfire-ceramic-stain"]
    },
    {
      "id": "sx3-lowfire-cobalt-blue-gloss",
      "name": "SX3 Low-Fire Cobalt Blue Gloss",
      "firingRangeId": "low-fire",
      "cone": "05-04",
      "atmosphereIds": ["oxidation"],
      "kilnIds": ["electric-kiln"],
      "clayIds": ["white-earthenware", "red-earthenware"],
      "techniqueIds": [],
      "styleIds": ["clear-gloss"],
      "colourIds": ["blue"],
      "surfaceIds": ["glossy", "semi-transparent"],
      "ingredients": [
        { "materialId": "ferro-frit-3195", "sourceLabel": "Frit 3195", "amount": 58.0 },
        { "materialId": "ferro-frit-3134", "sourceLabel": "Frit 3134", "amount": 20.0 },
        { "materialId": "kaolin", "sourceLabel": "EPK", "amount": 12.0 },
        { "materialId": "silica", "sourceLabel": "Silica", "amount": 10.0 },
        { "materialId": "cobalt-carbonate", "sourceLabel": "Cobalt carbonate", "amount": 2.0 }
      ],
      "tablewareStatus": "test-only",
      "cautionIds": ["metal-oxide-handling", "food-surface-testing"],
      "notes": [
        "Low-fire cobalt gloss branch for saturated blue and underglaze-overlap comparisons."
      ],
      "sourceIds": ["ct-earthenware", "digitalfire-oxides"]
    },
    {
      "id": "sx3-lowfire-copper-green-flow",
      "name": "SX3 Low-Fire Copper Green Flow",
      "firingRangeId": "low-fire",
      "cone": "05-04",
      "atmosphereIds": ["oxidation"],
      "kilnIds": ["electric-kiln"],
      "clayIds": ["white-earthenware", "red-earthenware"],
      "techniqueIds": [],
      "styleIds": ["variegated"],
      "colourIds": ["green", "turquoise"],
      "surfaceIds": ["glossy", "runny", "variegated"],
      "ingredients": [
        { "materialId": "ferro-frit-3110", "sourceLabel": "Frit 3110", "amount": 50.0 },
        { "materialId": "ferro-frit-3134", "sourceLabel": "Frit 3134", "amount": 24.0 },
        { "materialId": "kaolin", "sourceLabel": "EPK", "amount": 14.0 },
        { "materialId": "silica", "sourceLabel": "Silica", "amount": 12.0 },
        { "materialId": "copper-carbonate", "sourceLabel": "Copper carbonate", "amount": 3.0 }
      ],
      "tablewareStatus": "decorative-only",
      "cautionIds": ["metal-oxide-handling", "food-surface-testing"],
      "notes": [
        "Fluid copper-green branch for vertical movement and pooling tests at low fire."
      ],
      "sourceIds": ["ct-earthenware", "digitalfire-melt-fluidity"]
    },
    {
      "id": "sx3-midfire-clear-porcelain-lowexp",
      "name": "SX3 Cone-6 Clear Porcelain Low Expansion",
      "firingRangeId": "mid-fire",
      "cone": "6",
      "atmosphereIds": ["oxidation"],
      "kilnIds": ["electric-kiln"],
      "clayIds": ["porcelain", "white-stoneware"],
      "techniqueIds": [],
      "styleIds": ["clear-gloss"],
      "colourIds": ["clear"],
      "surfaceIds": ["glossy", "transparent"],
      "ingredients": [
        { "materialId": "ferro-frit-3249", "sourceLabel": "Frit 3249", "amount": 32.0 },
        { "materialId": "wollastonite", "sourceLabel": "Wollastonite", "amount": 14.0 },
        { "materialId": "kaolin", "sourceLabel": "EPK", "amount": 15.0 },
        { "materialId": "silica", "sourceLabel": "Silica", "amount": 22.0 },
        { "materialId": "ferro-frit-3124", "sourceLabel": "Frit 3124", "amount": 10.0 },
        { "materialId": "soda-feldspar", "sourceLabel": "Soda feldspar", "amount": 7.0 }
      ],
      "tablewareStatus": "possible-with-testing",
      "cautionIds": ["food-surface-testing"],
      "notes": [
        "Porcelain-fit clear branch for lower-expansion cone-6 bodies."
      ],
      "sourceIds": ["digitalfire-g1216m", "digitalfire-g3838a", "digitalfire-crazing"]
    },
    {
      "id": "sx3-midfire-stable-matte-liner",
      "name": "SX3 Cone-6 Stable Matte Liner",
      "firingRangeId": "mid-fire",
      "cone": "6",
      "atmosphereIds": ["oxidation"],
      "kilnIds": ["electric-kiln"],
      "clayIds": ["stoneware", "white-stoneware"],
      "techniqueIds": [],
      "styleIds": ["satin-matte", "matte"],
      "colourIds": ["cream"],
      "surfaceIds": ["satin", "semi-transparent"],
      "ingredients": [
        { "materialId": "ferro-frit-3124", "sourceLabel": "Frit 3124", "amount": 18.0 },
        { "materialId": "dolomite", "sourceLabel": "Dolomite", "amount": 22.0 },
        { "materialId": "silica", "sourceLabel": "Silica", "amount": 26.0 },
        { "materialId": "kaolin", "sourceLabel": "EPK", "amount": 16.0 },
        { "materialId": "calcined-kaolin", "sourceLabel": "Calcined kaolin", "amount": 12.0 },
        { "materialId": "talc", "sourceLabel": "Talc", "amount": 6.0 }
      ],
      "tablewareStatus": "test-only",
      "cautionIds": ["food-surface-testing"],
      "notes": [
        "Matte-liner branch balancing silky feel and stability for functional tests."
      ],
      "sourceIds": ["digitalfire-g2934", "digitalfire-g2934y", "insight-glazes"]
    },
    {
      "id": "sx3-midfire-copper-turquoise-gloss",
      "name": "SX3 Cone-6 Copper Turquoise Gloss",
      "firingRangeId": "mid-fire",
      "cone": "6",
      "atmosphereIds": ["oxidation"],
      "kilnIds": ["electric-kiln"],
      "clayIds": ["white-stoneware", "stoneware"],
      "techniqueIds": [],
      "styleIds": ["variegated"],
      "colourIds": ["turquoise", "green", "blue"],
      "surfaceIds": ["glossy", "runny", "semi-transparent"],
      "ingredients": [
        { "materialId": "nepheline-syenite", "sourceLabel": "Nepheline syenite", "amount": 29.0 },
        { "materialId": "ferro-frit-3110", "sourceLabel": "Frit 3110", "amount": 30.0 },
        { "materialId": "silica", "sourceLabel": "Silica", "amount": 22.0 },
        { "materialId": "kaolin", "sourceLabel": "Kaolin", "amount": 19.0 },
        { "materialId": "copper-carbonate", "sourceLabel": "Copper carbonate", "amount": 2.2 }
      ],
      "tablewareStatus": "test-only",
      "cautionIds": ["metal-oxide-handling", "food-surface-testing"],
      "notes": [
        "Fluid copper-turquoise gloss branch for cone-6 movement and color depth."
      ],
      "sourceIds": ["digitalfire-g3806c", "digitalfire-melt-fluidity"]
    },
    {
      "id": "sx3-midfire-black-gloss-stain",
      "name": "SX3 Cone-6 Black Gloss Stain",
      "firingRangeId": "mid-fire",
      "cone": "6",
      "atmosphereIds": ["oxidation"],
      "kilnIds": ["electric-kiln"],
      "clayIds": ["stoneware", "white-stoneware"],
      "techniqueIds": [],
      "styleIds": ["clear-gloss"],
      "colourIds": ["black"],
      "surfaceIds": ["glossy", "opaque"],
      "ingredients": [
        { "materialId": "nepheline-syenite", "sourceLabel": "Nepheline syenite", "amount": 16.0 },
        { "materialId": "ferro-frit-3134", "sourceLabel": "Frit 3134", "amount": 22.0 },
        { "materialId": "kaolin", "sourceLabel": "EPK", "amount": 18.0 },
        { "materialId": "wollastonite", "sourceLabel": "Wollastonite", "amount": 8.0 },
        { "materialId": "silica", "sourceLabel": "Silica", "amount": 34.0 },
        { "materialId": "mason-stain-generic", "sourceLabel": "Mason black stain", "amount": 6.0 }
      ],
      "tablewareStatus": "test-only",
      "cautionIds": ["food-surface-testing"],
      "notes": [
        "Black gloss branch using stain-host strategy on a stable clear chemistry."
      ],
      "sourceIds": ["digitalfire-g2926b", "mason-reference-guide"]
    },
    {
      "id": "sx3-midfire-satin-lithium-brown",
      "name": "SX3 Cone-6 Satin Lithium Brown",
      "firingRangeId": "mid-fire",
      "cone": "6",
      "atmosphereIds": ["oxidation"],
      "kilnIds": ["electric-kiln"],
      "clayIds": ["stoneware", "white-stoneware"],
      "techniqueIds": [],
      "styleIds": ["satin-matte", "variegated"],
      "colourIds": ["brown", "amber", "variegated"],
      "surfaceIds": ["satin", "semi-transparent", "variegated"],
      "ingredients": [
        { "materialId": "alberta-slip-roasted", "sourceLabel": "Roasted Alberta Slip", "amount": 80.0 },
        { "materialId": "ferro-frit-3124", "sourceLabel": "Frit 3124", "amount": 10.0 },
        { "materialId": "lithium-carbonate", "sourceLabel": "Lithium carbonate", "amount": 2.0 },
        { "materialId": "calcined-alumina", "sourceLabel": "Calcined alumina", "amount": 3.0 },
        { "materialId": "rutile", "sourceLabel": "Rutile", "amount": 3.0 },
        { "materialId": "red-iron-oxide", "sourceLabel": "Red iron oxide", "amount": 2.0 }
      ],
      "tablewareStatus": "test-only",
      "cautionIds": ["food-surface-testing"],
      "notes": [
        "Lithium-rutile Alberta branch for satin brown movement and pooling."
      ],
      "sourceIds": ["digitalfire-ga6g", "digitalfire-alberta-slip-roasted"]
    },
    {
      "id": "sx3-highfire-clear-feldspathic",
      "name": "SX3 Cone-10 Feldspathic Clear",
      "firingRangeId": "high-fire",
      "cone": "10",
      "atmosphereIds": ["oxidation", "reduction"],
      "kilnIds": ["gas-kiln", "electric-kiln"],
      "clayIds": ["stoneware", "white-stoneware", "porcelain"],
      "techniqueIds": [],
      "styleIds": ["clear-gloss"],
      "colourIds": ["clear"],
      "surfaceIds": ["glossy", "transparent"],
      "ingredients": [
        { "materialId": "potash-feldspar", "sourceLabel": "Potash feldspar", "amount": 39.0 },
        { "materialId": "silica", "sourceLabel": "Silica", "amount": 25.0 },
        { "materialId": "kaolin", "sourceLabel": "Kaolin", "amount": 14.0 },
        { "materialId": "whiting", "sourceLabel": "Whiting", "amount": 16.0 },
        { "materialId": "dolomite", "sourceLabel": "Dolomite", "amount": 6.0 }
      ],
      "tablewareStatus": "possible-with-testing",
      "cautionIds": ["food-surface-testing"],
      "notes": [
        "Feldspathic clear branch for high-fire host and liner comparison."
      ],
      "sourceIds": ["digitalfire-g1947u", "ct-stoneware"]
    },
    {
      "id": "sx3-highfire-temmoku-classic",
      "name": "SX3 Cone-10 Temmoku Classic",
      "firingRangeId": "high-fire",
      "cone": "10",
      "atmosphereIds": ["reduction"],
      "kilnIds": ["gas-kiln", "wood-kiln"],
      "clayIds": ["stoneware", "porcelain"],
      "techniqueIds": [],
      "styleIds": ["variegated"],
      "colourIds": ["black", "brown"],
      "surfaceIds": ["glossy", "semi-transparent"],
      "ingredients": [
        { "materialId": "potash-feldspar", "sourceLabel": "Potash feldspar", "amount": 43.0 },
        { "materialId": "whiting", "sourceLabel": "Whiting", "amount": 12.0 },
        { "materialId": "kaolin", "sourceLabel": "Kaolin", "amount": 10.0 },
        { "materialId": "silica", "sourceLabel": "Silica", "amount": 20.0 },
        { "materialId": "red-iron-oxide", "sourceLabel": "Red iron oxide", "amount": 14.0 }
      ],
      "tablewareStatus": "test-only",
      "cautionIds": ["food-surface-testing"],
      "notes": [
        "Classic temmoku branch for deep black-brown transparent iron glass."
      ],
      "sourceIds": ["ct-stoneware", "digitalfire-oxides"]
    },
    {
      "id": "sx3-highfire-shino-orange-break",
      "name": "SX3 Cone-10 Shino Orange Break",
      "firingRangeId": "high-fire",
      "cone": "9-10",
      "atmosphereIds": ["reduction"],
      "kilnIds": ["gas-kiln", "wood-kiln"],
      "clayIds": ["stoneware", "porcelain"],
      "techniqueIds": ["shino"],
      "styleIds": ["shino"],
      "colourIds": ["amber", "cream", "variegated"],
      "surfaceIds": ["semi-transparent", "variegated"],
      "ingredients": [
        { "materialId": "nepheline-syenite", "sourceLabel": "Nepheline syenite", "amount": 28.0 },
        { "materialId": "wood-ash", "sourceLabel": "Wood ash", "amount": 27.0 },
        { "materialId": "spodumene", "sourceLabel": "Spodumene", "amount": 11.0 },
        { "materialId": "kaolin", "sourceLabel": "Kaolin", "amount": 34.0 },
        { "materialId": "soda-feldspar", "sourceLabel": "Soda feldspar", "amount": 4.0 }
      ],
      "tablewareStatus": "test-only",
      "cautionIds": ["food-surface-testing"],
      "notes": [
        "Shino orange-break branch for reduction carbon and warm break development."
      ],
      "sourceIds": ["ct-stoneware", "digitalfire-oxides"]
    },
    {
      "id": "sx3-highfire-white-opacified-satin",
      "name": "SX3 Cone-10 White Opacified Satin",
      "firingRangeId": "high-fire",
      "cone": "10",
      "atmosphereIds": ["oxidation", "reduction"],
      "kilnIds": ["gas-kiln", "electric-kiln"],
      "clayIds": ["white-stoneware", "porcelain"],
      "techniqueIds": [],
      "styleIds": ["satin-matte"],
      "colourIds": ["white", "cream"],
      "surfaceIds": ["satin", "opaque"],
      "ingredients": [
        { "materialId": "potash-feldspar", "sourceLabel": "Potash feldspar", "amount": 35.0 },
        { "materialId": "whiting", "sourceLabel": "Whiting", "amount": 14.0 },
        { "materialId": "dolomite", "sourceLabel": "Dolomite", "amount": 14.0 },
        { "materialId": "kaolin", "sourceLabel": "Kaolin", "amount": 14.0 },
        { "materialId": "silica", "sourceLabel": "Silica", "amount": 23.0 },
        { "materialId": "tin-oxide", "sourceLabel": "Tin oxide", "amount": 6.0 }
      ],
      "tablewareStatus": "possible-with-testing",
      "cautionIds": ["food-surface-testing"],
      "notes": [
        "Satin white branch using tin opacity for warmer high-fire white surfaces."
      ],
      "sourceIds": ["ct-stoneware", "digitalfire-g2571a"]
    },
    {
      "id": "sx3-raku-copper-lustre-soft",
      "name": "SX3 Raku Copper Lustre Soft",
      "firingRangeId": "raku",
      "cone": "08-06",
      "atmosphereIds": ["oxidation", "raku-reduction"],
      "kilnIds": ["raku-kiln"],
      "clayIds": ["raku-clay", "grogged-sculpture"],
      "techniqueIds": ["raku-reduction-technique"],
      "styleIds": ["metallic-raku"],
      "colourIds": ["metallic", "copper-red"],
      "surfaceIds": ["variegated", "semi-transparent"],
      "ingredients": [
        { "materialId": "gerstley-borate", "sourceLabel": "Gerstley borate", "amount": 64.0 },
        { "materialId": "nepheline-syenite", "sourceLabel": "Nepheline syenite", "amount": 28.0 },
        { "materialId": "kaolin", "sourceLabel": "Kaolin", "amount": 8.0 },
        { "materialId": "copper-carbonate", "sourceLabel": "Copper carbonate", "amount": 9.0 }
      ],
      "tablewareStatus": "decorative-only",
      "cautionIds": ["raku-porosity", "metal-oxide-handling"],
      "notes": [
        "Softer copper-lustre raku branch for reduced metallic wash."
      ],
      "sourceIds": ["ct-raku"]
    },
    {
      "id": "sx3-raku-red-metallic-strong",
      "name": "SX3 Raku Red Metallic Strong",
      "firingRangeId": "raku",
      "cone": "08-06",
      "atmosphereIds": ["oxidation", "raku-reduction"],
      "kilnIds": ["raku-kiln"],
      "clayIds": ["raku-clay", "grogged-sculpture"],
      "techniqueIds": ["raku-reduction-technique"],
      "styleIds": ["copper-red", "metallic-raku"],
      "colourIds": ["copper-red", "red", "metallic"],
      "surfaceIds": ["variegated", "crackle"],
      "ingredients": [
        { "materialId": "gerstley-borate", "sourceLabel": "Gerstley borate", "amount": 88.0 },
        { "materialId": "bentonite", "sourceLabel": "Bentonite", "amount": 8.0 },
        { "materialId": "copper-carbonate", "sourceLabel": "Copper carbonate", "amount": 10.0 }
      ],
      "tablewareStatus": "decorative-only",
      "cautionIds": ["raku-porosity", "metal-oxide-handling"],
      "notes": [
        "Stronger metallic-red branch for reduction-time sensitivity tests."
      ],
      "sourceIds": ["ct-raku"]
    }
  ]
}
